Repository: kluorvoeDing/standard-dictionary

# 電池安全標準橫向比對

把各國電池安全標準的測試條件拆成結構化資料，放在同一張表上逐項對照。

**網站：** <https://standard-dictionary.vercel.app>

收錄 **30 份標準、512 項測試**，涵蓋 GB、UL、IEC、UN、JIS、AIS、SAND 等體系，從手機電池到儲能系統。

---

## 能做什麼

| 功能 | 說明 |
|---|---|
| **橫向比對** | 選 2～5 份標準，同一參數排在同一列，例如短路電阻、擠壓力、跌落高度。數值不同的列會標出來。 |
| **只看差異** | 隱藏相同的列和完全相同的測試，只留真正不同的地方。 |
| **試驗程序** | 每項測試的樣品數量、前置處理、觀察期，全部附原文條款出處。 |
| **快速檢索** | 按 `/` 或 `⌘K`／`Ctrl+K`。數值依「數字＋單位」比對，輸入「6V」找得到「6.0 V」，輸入「1m」不會找到「1 mm」。 |
| **總覽矩陣** | 全部測試項目一覽，可匯出 CSV 或列印。 |
| **AI 小幫手** | 針對選取的標準提問；沒選標準時以全庫資料回答。 |
| **分享比對** | 比對狀態寫在網址上，複製網址就能分享同一個比對畫面。 |

---

## 收錄標準

| 應用領域 | 標準（版次年份） |
|---|---|
| 運輸安全 | UN 38.3（2015） |
| 便攜式電子 | GB 31241（2022）、GB 31241.4（2026）、GB 47372（2026）、IEC 62133-2（2021） |
| 輕型電動車 | GB 40559（2024）、GB 47741（2026）、UL 2271（2023）、AIS-156（2020） |
| 電動汽車 | GB 38031（2025）、UL 2580（2020）、IEC 62660-3（2022）、AIS-038（2020） |
| 無人機 | UL 3030（2018） |
| 儲能系統 | GB 44240（2024）、GB/T 36276（2023）、UL 1973（2022）、UL 9540A（2025）、JIS C 8715-2（2019）、SAND2017-6925（2017） |
| 工業應用 | GB 40165（2021）、IEC 62619（2022） |
| 一般應用 | GB 43854（2024）、UL 1642（2020、2022 兩版）、UL 2054（2021）、UL 2056（2024）、UL 2743（2025）、UL 9540（2023）、JIS C 8714（2007） |

標準清單與版次以 [`data/catalog.json`](./data/catalog.json) 為準。網站會標示有新版的標準，目前 UN 38.3 已有第 8 版（2023），資料仍是第 6 版。

---

## 資料品質

測試條件由 AI 子代理對照原文萃取，再由主代理看原文與頁面影像驗收。目前狀態（2026-11）：

| 項目 | 狀態 |
|---|---|
| 樣品數量、前置處理、觀察期 | 30 份全部逐項對照原文，附條款出處 |
| 其他技術參數的出處 | 37% 已附條款出處，其餘分批核對中 |
| 同義內容寫法統一 | 尚有 489 列候選待處理，CI 會擋下新增 |
| 需要原文才能補的 | IEC 62660-2（UL 2580 附錄 B 的 4 項電芯試驗）、UN 38.3 第 8 版 |

每個數值的出處可以在比對表上點開查看。尚未附出處的數值，使用前請對照原文。

---

## 本地開發

需要 Node.js 20 以上。

```bash
npm install                 # 根目錄：資料檢查工具與 API 相依套件
cd frontend && npm install
npm run dev                 # http://localhost:5173
```

Windows 上若 `frontend/public/data` 沒有被建立成符號連結，請先開啟 `git config core.symlinks true` 再重新 checkout。

`npm run dev` 只啟動前端，AI 小幫手的 API（`api/chat.js`）不會運作。要連同 API 一起測試：

```bash
cp .env.example .env        # 填入金鑰，此檔不會進版控
npx vercel dev
```

### 環境變數

| 變數 | 用途 | 必要 |
|---|---|---|
| `GEMINI_API_KEY_1` | AI 小幫手主金鑰 | 是 |
| `GEMINI_API_KEY_2` | 備援金鑰（主金鑰額度用完時切換） | 否 |
| `GEMINI_MODEL_PRIMARY`、`GEMINI_MODEL_BACKUP` | 模型名稱，未設定時用程式內預設值 | 否 |
| `UPSTASH_REDIS_REST_URL`、`UPSTASH_REDIS_REST_TOKEN` | 限制每人每分鐘提問次數；未設定或連不上時照常回答、不限流 | 否 |

正式環境的值設定在 Vercel → Project → Settings → Environment Variables。

> **這個 repo 是公開的。** 不要 commit `.env` 或任何金鑰，金鑰也不要加 `VITE_` 前綴，否則會被打包進前端。曾發生金鑰外洩後被 Google 自動停用的事故，處理方式見 [`AGENTS.md`](./AGENTS.md) 頂部。
>
> Upstash 免費資料庫連續 14 天沒有使用會被刪除；被刪除後網站仍可使用，只是不再限流，到 Upstash 重建並更新上面兩個變數即可。

### 部署

推送到 `main` 後，Vercel 會自動建置與部署（設定見 [`vercel.json`](./vercel.json)）。其他分支會產生預覽網址。

---

## 專案結構

```text
standard-dictionary/
├── data/
│   ├── catalog.json            標準清單：版次、應用領域、測試數
│   ├── taxonomy.json           測試分類代碼（normalized_id）
│   ├── field_schema.json       各類測試的標準欄位與寫法規範
│   └── <標準>.json             各標準的測試條件、判定要求、出處
├── frontend/
│   ├── public/data             指向 ../../data 的符號連結（前端由此讀取資料）
│   └── src/
│       ├── components/         首頁矩陣、比對表、檢索、總覽矩陣、AI 小幫手
│       └── utils/              比對邏輯、參數中文名稱與同義欄位、檢索
├── api/chat.js                 AI 小幫手後端（Vercel Edge Function）
├── scripts/
│   ├── validate_data.mjs       資料結構驗證
│   ├── normalize_data.mjs      單位與用語正規化
│   ├── sync_catalog.mjs        目錄與資料同步
│   ├── check_search.mjs        檢索範例驗證
│   ├── check_ui_style.mjs      介面風格檢查
│   └── review/                 對照原文核對的工具與子代理規格
├── docs/source_pdfs/           核對用原文
├── AGENTS.md                   重要事件與決策紀錄
└── MAINTENANCE.md              維護規則
```

---

## 維護

修改前先讀 [`MAINTENANCE.md`](./MAINTENANCE.md)，裡面有分工方式、資料欄位與分類規則、前端規則。改完後執行：

```bash
npm run normalize     # 有改 data/ 時
npm run sync:catalog  # 有新增或刪除測試時
npm run check:all     # 驗證、正規化、目錄、檢索範例、介面風格、寫法一致性
```

GitHub Actions 會在每次推送時檢查：

| 檢查 | 內容 |
|---|---|
| Data Integrity Check | 資料結構、正規化、目錄同步、檢索範例、同義寫法列數 |
| UI Check | 不得有 emoji、寫死的顏色、中英並列標題、小於 12px 的字級；前端可建置 |

對照原文核對資料的流程見 [`scripts/review/README.md`](./scripts/review/README.md)。重要變更記錄在 [`AGENTS.md`](./AGENTS.md)。

File: batch6/content/SAND2017_guidance.json
{
  "standard_id": "SAND2017-6925",
  "filename": "SAND2017-6925.md",
  "full_name": "SAND2017-6925 - Recommended Practices for Abuse Testing Rechargeable Energy Storage Systems (RESSs)",
  "publication_date": "2017-07",
  "publisher": "Sandia National Laboratories",
  "document_type": "guidance",
  "normativity": "recommended_practice",
  "comparison_ready": true,
  "li_applicable": true,
  "recommendation_count": 15,
  "comparison_items_count": 15,
  "scope": "Rechargeable energy storage systems (RESSs) for EV, PHEV, and HEV applications.",
  "important_note": "This document explicitly does NOT define pass/fail criteria. It recommends abuse test procedures, measurements, and hazard severity reporting for design evaluation.",
  "methodology_notes": {
    "general_test_conditions": {
      "assembly_level": "Test at the lowest meaningful level of assembly first.",
      "system_age": "Prefer BOL test articles; slightly used articles are acceptable in early design stages.",
      "state_of_charge": "100% SOC unless otherwise noted.",
      "ambient_temperature": "10-30°C unless otherwise specified.",
      "data_collection": "~1 Hz generally; kHz recommended for short circuit initial seconds and impact/crush force signals."
    },
    "evaluation_basis": {
      "hazard_severity_levels": "Use modified HSL 0-7 scale instead of mandatory pass/fail.",
      "flammability_analysis": "Use ignition sources and vent-gas analysis to determine flammability where relevant.",
      "hazardous_substance_monitoring": "Reference AIHA ERPG-2 or comparable short-term exposure guidance where practical."
    }
  },
  "recommendations": [
    {
      "recommendation_id": "MECH-03-A",
      "item_name_zh": "受控擠壓建議",
      "item_name_en": "Controlled Crush",
      "section": "3.1.1",
      "target_assembly_level": ["CELL", "MODULE", "PACK"],
      "purpose": "Determine abuse response to mechanical crush under controlled low-speed conditions and report hazard severity at defined force/displacement levels.",
      "suggested_conditions": {
        "cell_cylindrical": "Crush at 1 mm/min with scaled cylindrical impactor. Stop at 25 kN, HSL ≥5, or 100% practical displacement.",
        "cell_prismatic_pouch": "Crush in constrained fixture at 1 mm/min using semicylindrical steel impactor. Stop at 25 kN, HSL ≥5, or 100% practical displacement.",
        "module_pack": "Crush at 1 mm/min between flat and textured platen with 75 mm radius semicylinder. Report displacement and HSL at 100 kN."
      },
      "suggested_measurements": ["force", "displacement", "voltage", "temperature", "gas analysis", "flammability", "mass loss", "photos/video"],
      "evaluation_basis": "No fixed pass/fail. Report HSL at key force/displacement points, especially 100 kN for module/pack tests.",
      "rationale": "Useful for identifying onset and severity of crush-induced failure rather than simple compliance."
    },
    {
      "recommendation_id": "MECH-04-A",
      "item_name_zh": "穿刺建議",
      "item_name_en": "Penetration",
      "section": "3.1.2",
      "target_assembly_level": ["CELL"],
      "purpose": "Characterize response to conductive rod penetration and internal shorting under varied SOC and temperature conditions.",
      "suggested_conditions": {
        "rod": "3 ± 0.2 mm conductive rod, rounded tip radius 1.5 ± 0.1 mm.",
        "speed": "0.1 mm/s.",
        "starting_point": "Start at 100% SOC and 55°C, then proceed through lower temperature/SOC matrix if more articles are available.",
        "end_conditions": ["complete penetration", "voltage drop ≥100 ± 10 mV", "HSL ≥5"]
      },
      "suggested_measurements": ["force", "displacement", "voltage at ≥10 Hz", "temperature", "gas analysis", "flammability", "mass loss"],
      "evaluation_basis": "No fixed pass/fail. Report HSL before penetration, at penetration, and after penetration.",
      "rationale": "Designed to map severity across a test matrix rather than certify compliance."
    },
    {
      "recommendation_id": "THERM-01-A",
      "item_name_zh": "熱斜坡建議",
      "item_name_en": "Thermal Ramp",
      "section": "3.2.1",
      "target_assembly_level": ["CELL"],
      "purpose": "Heat a DUT to failure and quantify consequence magnitude as a function of DUT temperature.",
      "suggested_conditions": {
        "soc": "100% SOC",
        "heating_rate": "2-5°C/min (±0.5°C/min)",
        "end_conditions": ["DUT reaches 250°C and holds 15 min without self-heating", "HSL ≥5"]
      },
      "suggested_measurements": ["voltage", "DUT external temperature", "heater temperature", "gas analysis", "flammability", "mass loss", "video/audio"],
      "evaluation_basis": "No fixed pass/fail. Report HSL as a function of DUT temperature.",
      "rationale": "Useful for identifying thermal failure onset and consequence severity."
    },
    {
      "recommendation_id": "THERM-02-A",
      "item_name_zh": "加速量熱法建議",
      "item_name_en": "Accelerating Rate Calorimetry (ARC)",
      "section": "3.2.2",
      "target_assembly_level": ["CELL"],
      "purpose": "Measure total heat generation and heating rate under quasi-adiabatic conditions.",
      "suggested_conditions": {
        "setup": "Suspend DUT in ARC without direct heater contact; instrument with thermocouple on cell skin/tab.",
        "heating_steps": "5°C steps with 30-minute wait step.",
        "example_threshold": "Exotherm threshold 0.02°C/min; max temperature 405°C for a 2.0 Ah cylindrical Li-ion cell."
      },
      "suggested_measurements": ["voltage", "external temperature", "heating rate", "vent gas pressure (if applicable)"],
      "evaluation_basis": "Report maximum temperature, heating rate versus time/temperature, and vent gas pressure when applicable.",
      "rationale": "Useful for thermal kinetics, not direct pass/fail compliance."
    },
    {
      "recommendation_id": "ELEC-02-A",
      "item_name_zh": "過充電建議",
      "item_name_en": "Overcharge",
      "section": "3.3.1",
      "target_assembly_level": ["CELL", "MODULE", "PACK"],
      "purpose": "Evaluate response to constant-current overcharge using realistic but not excessively aggressive currents.",
      "suggested_conditions": {
        "soc": "100% SOC",
        "charge_current": "Tiered by capacity per Table 8: generally 1C / 2C, or 32 A / 80 A where appropriate.",
        "limits": "Cell limit 20 V; module limit 20 V per cell/parallel group; pack limit 1.5× pack voltage.",
        "end_conditions": ["HSL ≥5", "250% SOC"]
      },
      "suggested_measurements": ["voltage", "temperature", "charge current", "gas analysis", "mass loss"],
      "evaluation_basis": "Report HSL at key SOC values, including 200% SOC and failure point.",
      "rationale": "Document emphasizes realistic design-learning over worst-case destruction."
    },
    {
      "recommendation_id": "ELEC-18-A",
      "item_name_zh": "過電壓建議（電化學電容）",
      "item_name_en": "Overvoltage (Electrochemical Capacitors)",
      "section": "3.3.2",
      "target_assembly_level": ["CELL"],
      "purpose": "Evaluate electrochemical capacitor response to high-rate charge and voltage excursion.",
      "suggested_conditions": {
        "soc": "100% SOC",
        "charge_rate": "≥10C and sufficient for ≥2 V/min increase",
        "end_conditions": ["2× rated voltage + 15 min hold without self-heating", "HSL ≥5"]
      },
      "suggested_measurements": ["voltage", "temperature", "charge current", "gas analysis", "mass loss"],
      "evaluation_basis": "Report HSL at end of test.",
      "rationale": "Only intended for electrochemical capacitors, not lithium batteries."
    },
    {
      "recommendation_id": "ELEC-06-A",
      "item_name_zh": "過放電建議",
      "item_name_en": "Overdischarge",
      "section": "3.3.3",
      "target_assembly_level": ["CELL", "MODULE", "PACK"],
      "purpose": "Evaluate response to deep discharge and possible voltage reversal.",
      "suggested_conditions": {
        "cell": "1C to -20 V compliance or until 1.5 h / HSL ≥5.",
        "module_pack": "1C until 1.5 h, all subassemblies reversed for 15 min, or HSL ≥5."
      },
      "suggested_measurements": ["voltage", "temperature", "discharge current", "gas analysis", "mass loss"],
      "evaluation_basis": "Report HSL at end of test.",
      "rationale": "Focus is design vulnerability, not compliance acceptance."
    },
    {
      "recommendation_id": "ELEC-19-A",
      "item_name_zh": "電壓反轉建議（電化學電容）",
      "item_name_en": "Voltage Reversal (Electrochemical Capacitors)",
      "section": "3.3.4",
      "target_assembly_level": ["CELL"],
      "purpose": "Evaluate capacitor response to reversal beyond zero volts.",
      "suggested_conditions": {
        "sequence": "Charge at 5C to rated voltage, then discharge at 5C to negative rated voltage.",
        "end_conditions": ["hold negative rated voltage for 15 min", "HSL ≥5"]
      },
      "suggested_measurements": ["voltage", "temperature", "charge/discharge current", "gas analysis", "mass loss"],
      "evaluation_basis": "Report HSL at end of test.",
      "rationale": "Only intended for electrochemical capacitors."
    },
    {
      "recommendation_id": "ELEC-01-A",
      "item_name_zh": "外部短路建議",
      "item_name_en": "External Short Circuit",
      "section": "3.3.5",
      "target_assembly_level": ["CELL", "MODULE", "PACK"],
      "purpose": "Determine DUT response to hard, medium, and optionally soft external short loads relative to DUT DC resistance.",
      "suggested_conditions": {
        "short_matrix": {
          "hard_short": "≈ 1/10-1× DUT DC resistance",
          "medium_short": "≈ 5-10× DUT DC resistance",
          "soft_short": "≥100× DUT DC resistance"
        },
        "practical_floor": "For DUT resistance <5 mΩ, use 1-5 mΩ practical load and document it.",
        "application_time": "Apply load in <1 s for minimum 60 min; longer duration may be needed for module/pack."
      },
      "suggested_measurements": ["voltage (1 kHz for first 5 s)", "current (1 kHz for first 5 s)", "temperature", "gas analysis", "mass loss"],
      "evaluation_basis": "Report HSL at end of test.",
      "rationale": "Relative short severity is more informative than a single fixed resistor."
    },
    {
      "recommendation_id": "THERM-08-A",
      "item_name_zh": "失效傳播建議",
      "item_name_en": "Failure Propagation Test",
      "section": "3.4",
      "target_assembly_level": ["MODULE", "PACK"],
      "purpose": "Trigger a single-cell thermal runaway under otherwise normal conditions and evaluate cell-to-cell propagation.",
      "suggested_conditions": {
        "precondition": "First determine a reproducible single-cell trigger at cell level.",
        "soc": "At minimum 100% SOC and 25°C.",
        "control_modes": "Test with active controls enabled and disabled; keep passive controls in place.",
        "monitoring_period": "If no propagation (HSL ≤4), monitor ≥60 min. If propagation occurs, monitor an additional 60 min from last failure event."
      },
      "suggested_measurements": ["cell/module/pack voltages", "internal/external temperatures", "gas analysis", "flammability", "duration of propagation events"],
      "evaluation_basis": "Report extent of propagation, failure modes of affected cells, HSL at subunit and highest assembly levels, and propagation duration.",
      "rationale": "Core design-level recommendation for understanding propagation vulnerability."
    },
    {
      "recommendation_id": "FIRE-03-A",
      "item_name_zh": "電池排氣可燃性建議",
      "item_name_en": "Cell Vent Flammability Test",
      "section": "4.1",
      "target_assembly_level": ["CELL"],
      "purpose": "Determine whether vent gas ignites and how long it burns.",
      "suggested_conditions": {
        "base_method": "Variant of Thermal Ramp with ignition source(s) placed near known or expected vent path.",
        "heating_rate": "5°C/min.",
        "end_conditions": ["If sustained ignition occurs, stop heating and wait for self-extinguishment", "Otherwise continue to 250°C and hold 15 min"]
      },
      "suggested_measurements": ["voltage", "external temperature", "vent temperature", "delay from venting to ignition", "burn time", "mass loss"],
      "evaluation_basis": "Report presence/absence of sustained ignition, ignition delay, ignition temperature, and total burn time.",
      "rationale": "Supports comparison of vent gas ignition risk separate from mandatory compliance tests."
    },
    {
      "recommendation_id": "THERM-16-A",
      "item_name_zh": "關斷隔膜完整性建議",
      "item_name_en": "Shutdown Separator Integrity",
      "section": "4.2",
      "target_assembly_level": ["CELL"],
      "purpose": "Evaluate voltage stability after separator shutdown and elevated thermal exposure.",
      "suggested_conditions": {
        "soc": "100% SOC",
        "heating_rate": "2-5°C/min until shutdown temperature + 5°C, then step higher in 5°C increments if needed.",
        "post_shutdown_stress": "Apply 20 Vdc at max 1 A for 30 min after shutdown is confirmed."
      },
      "suggested_measurements": ["cell voltage", "temperature", "heater temperature", "power-supply voltage/current", "gas analysis", "flammability"],
      "evaluation_basis": "Report HSL, peak leakage current, and duration of applied voltage.",
      "rationale": "Only applicable where shutdown separator technology exists."
    },
    {
      "recommendation_id": "ENV-08-A",
      "item_name_zh": "鹽水浸沒建議",
      "item_name_en": "Water Immersion",
      "section": "4.4",
      "target_assembly_level": ["CELL", "MODULE", "PACK"],
      "purpose": "Evaluate RESS behavior during seawater-like immersion and monitor hydrogen generation or thermal response.",
      "suggested_conditions": {
        "fluid": "3.5% NaCl (approximate seawater)",
        "soc": "100% SOC",
        "temperature": "normal operating temperature",
        "methods": ["fully immerse DUT in vessel", "fill vessel with salt water in <5 min after DUT placement"],
        "duration": "minimum 2 h or until HSL ≥5"
      },
      "suggested_measurements": ["cell/module/pack voltage", "case-to-ground resistance", "temperature (1 kHz first 5 s, then 1 Hz)", "hydrogen/steam/gas analysis", "video/audio"],
      "evaluation_basis": "Report HSL at end of test.",
      "rationale": "Important for field failure scenarios such as flooding or marine exposure."
    },
    {
      "recommendation_id": "FIRE-04-A",
      "item_name_zh": "燃油火災建議",
      "item_name_en": "Fuel Fire",
      "section": "4.5",
      "target_assembly_level": ["MODULE"],
      "purpose": "Understand RESS response to direct fire exposure.",
      "suggested_conditions": {
        "reference": "ECE R100 Annex 8E",
        "note": "Direct fuel fire is destructive and may limit monitoring instrumentation survival."
      },
      "suggested_measurements": ["temperature", "visual flame behavior", "post-test condition"],
      "evaluation_basis": "No fixed pass/fail defined in the report; treat as characterization guidance.",
      "rationale": "Useful for direct-fire vulnerability assessment."
    },
    {
      "recommendation_id": "FIRE-05-A",
      "item_name_zh": "模擬燃油火災建議",
      "item_name_en": "Simulated Fuel Fire",
      "section": "4.6",
      "target_assembly_level": ["MODULE"],
      "purpose": "Use radiant heat as a more instrument-friendly surrogate for direct fuel fire exposure.",
      "suggested_conditions": {
        "reference": ["SAND2005-3123", "SAE J2464 Section 4.4.1"],
        "heat_source": "Radiant heat source simulating fuel fire conditions."
      },
      "suggested_measurements": ["temperature", "heat exposure response", "visual observations"],
      "evaluation_basis": "No fixed pass/fail defined; intended for comparative understanding of response under fire-like thermal load.",
      "rationale": "Useful when direct fuel fire would destroy instrumentation needed for data capture."
    }
  ],
  "comparison_items": [
    {
      "item_id": "MECH-03",
      "item_name_zh": "受控擠壓建議",
      "item_name_en": "Controlled Crush",
      "section": "3.1.1",
      "test_objects": ["CELL", "MODULE", "PACK"],
      "conditions_summary": "1 mm/min controlled crush; scaled impactor; report force/displacement, especially 100 kN for module/pack.",
      "evaluation_summary": "No pass/fail. Compare by HSL at defined force/displacement milestones.",
      "document_strength": "guidance",
      "comparison_ready": true
    },
    {
      "item_id": "MECH-04",
      "item_name_zh": "穿刺建議",
      "item_name_en": "Penetration",
      "section": "3.1.2",
      "test_objects": ["CELL"],
      "conditions_summary": "3 mm conductive rod, 0.1 mm/s, start at 100% SOC and 55°C, then expand through SOC/temperature matrix.",
      "evaluation_summary": "No pass/fail. Compare by HSL before/at/after penetration and by voltage/temperature response.",
      "document_strength": "guidance",
      "comparison_ready": true
    },
    {
      "item_id": "THERM-01",
      "item_name_zh": "熱斜坡建議",
      "item_name_en": "Thermal Ramp",
      "section": "3.2.1",
      "test_objects": ["CELL"],
      "conditions_summary": "Heat at 2-5°C/min from normal temperature at 100% SOC until 250°C hold or failure.",
      "evaluation_summary": "No pass/fail. Compare by HSL versus DUT temperature.",
      "document_strength": "guidance",
      "comparison_ready": true
    },
    {
      "item_id": "THERM-14",
      "item_name_zh": "ARC 建議",
      "item_name_en": "Accelerating Rate Calorimetry",
      "section": "3.2.2",
      "test_objects": ["CELL"],
      "conditions_summary": "5°C heat steps with 30-minute waits; characterize heating rate and exotherm onset in ARC.",
      "evaluation_summary": "No pass/fail. Compare by max temperature, self-heating rate, and pressure if available.",
      "document_strength": "guidance",
      "comparison_ready": true
    },
    {
      "item_id": "ELEC-02",
      "item_name_zh": "過充電建議",
      "item_name_en": "Overcharge",
      "section": "3.3.1",
      "test_objects": ["CELL", "MODULE", "PACK"],
      "conditions_summary": "Realistic tiered current matrix by DUT capacity; stop at 250% SOC or failure.",
      "evaluation_summary": "No pass/fail. Compare by HSL at 200% SOC and failure point.",
      "document_strength": "guidance",
      "comparison_ready": true
    },
    {
      "item_id": "ELEC-18",
      "item_name_zh": "過電壓建議",
      "item_name_en": "Overvoltage",
      "section": "3.3.2",
      "test_objects": ["CELL"],
      "conditions_summary": "Electrochemical capacitors only; ≥10C to 2× rated voltage with 15-minute hold.",
      "evaluation_summary": "No pass/fail. Compare by end-of-test HSL.",
      "document_strength": "guidance",
      "comparison_ready": true
    },
    {
      "item_id": "ELEC-06",
      "item_name_zh": "過放電建議",
      "item_name_en": "Overdischarge",
      "section": "3.3.3",
      "test_objects": ["CELL", "MODULE", "PACK"],
      "conditions_summary": "1C discharge; cell to -20 V, module/pack until reversal criteria or 1.5 h.",
      "evaluation_summary": "No pass/fail. Compare by end-of-test HSL.",
      "document_strength": "guidance",
      "comparison_ready": true
    },
    {
      "item_id": "ELEC-19",
      "item_name_zh": "電壓反轉建議",
      "item_name_en": "Voltage Reversal",
      "section": "3.3.4",
      "test_objects": ["CELL"],
      "conditions_summary": "Electrochemical capacitors only; 5C charge to rated voltage then 5C discharge to negative rated voltage.",
      "evaluation_summary": "No pass/fail. Compare by end-of-test HSL.",
      "document_strength": "guidance",
      "comparison_ready": true
    },
    {
      "item_id": "ELEC-01",
      "item_name_zh": "外部短路建議",
      "item_name_en": "External Short Circuit",
      "section": "3.3.5",
      "test_objects": ["CELL", "MODULE", "PACK"],
      "conditions_summary": "Hard/medium/soft short based on DUT DC resistance; minimum 60-minute application.",
      "evaluation_summary": "No pass/fail. Compare by HSL and current/temperature response under relative short severity.",
      "document_strength": "guidance",
      "comparison_ready": true
    },
    {
      "item_id": "THERM-08",
      "item_name_zh": "失效傳播建議",
      "item_name_en": "Failure Propagation",
      "section": "3.4",
      "test_objects": ["MODULE", "PACK"],
      "conditions_summary": "Trigger single-cell thermal runaway at 100% SOC/25°C; test with active controls enabled and disabled.",
      "evaluation_summary": "No pass/fail. Compare by extent of propagation, duration, and HSL at subunit/highest assembly levels.",
      "document_strength": "guidance",
      "comparison_ready": true
    },
    {
      "item_id": "FIRE-03",
      "item_name_zh": "電池排氣可燃性建議",
      "item_name_en": "Cell Vent Flammability",
      "section": "4.1",
      "test_objects": ["CELL"],
      "conditions_summary": "Thermal ramp with ignition source(s) near vent path; monitor ignition delay and burn duration.",
      "evaluation_summary": "No pass/fail. Compare by sustained ignition yes/no, ignition temperature, delay, and burn time.",
      "document_strength": "guidance",
      "comparison_ready": true
    },
    {
      "item_id": "THERM-16",
      "item_name_zh": "關斷隔膜完整性建議",
      "item_name_en": "Shutdown Separator Integrity",
      "section": "4.2",
      "test_objects": ["CELL"],
      "conditions_summary": "Heat to separator shutdown, then apply 20 Vdc / 1 A for 30 min.",
      "evaluation_summary": "No pass/fail. Compare by leakage current, shutdown behavior, and HSL.",
      "document_strength": "guidance",
      "comparison_ready": true
    },
    {
      "item_id": "ENV-08",
      "item_name_zh": "鹽水浸沒建議",
      "item_name_en": "Water Immersion",
      "section": "4.4",
      "test_objects": ["CELL", "MODULE", "PACK"],
      "conditions_summary": "3.5% NaCl immersion at 100% SOC for minimum 2 h or until severe failure.",
      "evaluation_summary": "No pass/fail. Compare by HSL and gas/isolation response, including hydrogen generation.",
      "document_strength": "guidance",
      "comparison_ready": true
    },
    {
      "item_id": "FIRE-04",
      "item_name_zh": "燃油火災建議",
      "item_name_en": "Fuel Fire",
      "section": "4.5",
      "test_objects": ["MODULE"],
      "conditions_summary": "Direct fuel-fire exposure, referencing ECE R100 Annex 8E.",
      "evaluation_summary": "Characterization only; no fixed pass/fail in this report.",
      "document_strength": "guidance",
      "comparison_ready": true
    },
    {
      "item_id": "FIRE-05",
      "item_name_zh": "模擬燃油火災建議",
      "item_name_en": "Simulated Fuel Fire",
      "section": "4.6",
      "test_objects": ["MODULE"],
      "conditions_summary": "Radiant heat source used as a fire surrogate to preserve instrumentation capability.",
      "evaluation_summary": "Characterization only; no fixed pass/fail in this report.",
      "document_strength": "guidance",
      "comparison_ready": true
    }
  ],
  "metadata": {
    "extracted_by": "Beta (OpenClaw Agent)",
    "extraction_date": "2026-04-18 09:25",
    "extraction_method": "Manual reading and restructuring of complete .md file into guidance + comparison-adapter schema",
    "schema_version": "guidance-v1",
    "web_intent": "Selectable in future standard comparison UI through comparison_items[] while preserving native guidance semantics in recommendations[].",
    "notes": "This file intentionally avoids fake pass/fail criteria. It preserves SAND2017 as a recommended-practice document while still supporting cross-document comparison in the future web UI."
  }
}
