Repository: kluorvoeDing/standard-dictionary

# 電池安全標準橫向比對

把各國電池安全標準的測試條件拆成結構化資料，放在同一張表上逐項對照。

**網站：** <https://standard-dictionary.vercel.app>

收錄 **30 份標準、512 項測試**，涵蓋 GB、UL、IEC、UN、JIS、AIS、SAND 等體系，從手機電池到儲能系統。

---

## 能做什麼

| 功能 | 說明 |
|---|---|
| **橫向比對** | 選 2～5 份標準，同一參數排在同一列，例如短路電阻、擠壓力、跌落高度。數值不同的列會標出來。 |
| **只看差異** | 隱藏相同的列和完全相同的測試，只留真正不同的地方。 |
| **試驗程序** | 每項測試的樣品數量、前置處理、觀察期，全部附原文條款出處。 |
| **快速檢索** | 按 `/` 或 `⌘K`／`Ctrl+K`。數值依「數字＋單位」比對，輸入「6V」找得到「6.0 V」，輸入「1m」不會找到「1 mm」。 |
| **總覽矩陣** | 全部測試項目一覽，可匯出 CSV 或列印。 |
| **AI 小幫手** | 針對選取的標準提問；沒選標準時以全庫資料回答。 |
| **分享比對** | 比對狀態寫在網址上，複製網址就能分享同一個比對畫面。 |

---

## 收錄標準

| 應用領域 | 標準（版次年份） |
|---|---|
| 運輸安全 | UN 38.3（2015） |
| 便攜式電子 | GB 31241（2022）、GB 31241.4（2026）、GB 47372（2026）、IEC 62133-2（2021） |
| 輕型電動車 | GB 40559（2024）、GB 47741（2026）、UL 2271（2023）、AIS-156（2020） |
| 電動汽車 | GB 38031（2025）、UL 2580（2020）、IEC 62660-3（2022）、AIS-038（2020） |
| 無人機 | UL 3030（2018） |
| 儲能系統 | GB 44240（2024）、GB/T 36276（2023）、UL 1973（2022）、UL 9540A（2025）、JIS C 8715-2（2019）、SAND2017-6925（2017） |
| 工業應用 | GB 40165（2021）、IEC 62619（2022） |
| 一般應用 | GB 43854（2024）、UL 1642（2020、2022 兩版）、UL 2054（2021）、UL 2056（2024）、UL 2743（2025）、UL 9540（2023）、JIS C 8714（2007） |

標準清單與版次以 [`data/catalog.json`](./data/catalog.json) 為準。網站會標示有新版的標準，目前 UN 38.3 已有第 8 版（2023），資料仍是第 6 版。

---

## 資料品質

測試條件由 AI 子代理對照原文萃取，再由主代理看原文與頁面影像驗收。目前狀態（2026-11）：

| 項目 | 狀態 |
|---|---|
| 樣品數量、前置處理、觀察期 | 30 份全部逐項對照原文，附條款出處 |
| 其他技術參數的出處 | 37% 已附條款出處，其餘分批核對中 |
| 同義內容寫法統一 | 尚有 489 列候選待處理，CI 會擋下新增 |
| 需要原文才能補的 | IEC 62660-2（UL 2580 附錄 B 的 4 項電芯試驗）、UN 38.3 第 8 版 |

每個數值的出處可以在比對表上點開查看。尚未附出處的數值，使用前請對照原文。

---

## 本地開發

需要 Node.js 20 以上。

```bash
npm install                 # 根目錄：資料檢查工具與 API 相依套件
cd frontend && npm install
npm run dev                 # http://localhost:5173
```

Windows 上若 `frontend/public/data` 沒有被建立成符號連結，請先開啟 `git config core.symlinks true` 再重新 checkout。

`npm run dev` 只啟動前端，AI 小幫手的 API（`api/chat.js`）不會運作。要連同 API 一起測試：

```bash
cp .env.example .env        # 填入金鑰，此檔不會進版控
npx vercel dev
```

### 環境變數

| 變數 | 用途 | 必要 |
|---|---|---|
| `GEMINI_API_KEY_1` | AI 小幫手主金鑰 | 是 |
| `GEMINI_API_KEY_2` | 備援金鑰（主金鑰額度用完時切換） | 否 |
| `GEMINI_MODEL_PRIMARY`、`GEMINI_MODEL_BACKUP` | 模型名稱，未設定時用程式內預設值 | 否 |
| `UPSTASH_REDIS_REST_URL`、`UPSTASH_REDIS_REST_TOKEN` | 限制每人每分鐘提問次數；未設定或連不上時照常回答、不限流 | 否 |

正式環境的值設定在 Vercel → Project → Settings → Environment Variables。

> **這個 repo 是公開的。** 不要 commit `.env` 或任何金鑰，金鑰也不要加 `VITE_` 前綴，否則會被打包進前端。曾發生金鑰外洩後被 Google 自動停用的事故，處理方式見 [`AGENTS.md`](./AGENTS.md) 頂部。
>
> Upstash 免費資料庫連續 14 天沒有使用會被刪除；被刪除後網站仍可使用，只是不再限流，到 Upstash 重建並更新上面兩個變數即可。

### 部署

推送到 `main` 後，Vercel 會自動建置與部署（設定見 [`vercel.json`](./vercel.json)）。其他分支會產生預覽網址。

---

## 專案結構

```text
standard-dictionary/
├── data/
│   ├── catalog.json            標準清單：版次、應用領域、測試數
│   ├── taxonomy.json           測試分類代碼（normalized_id）
│   ├── field_schema.json       各類測試的標準欄位與寫法規範
│   └── <標準>.json             各標準的測試條件、判定要求、出處
├── frontend/
│   ├── public/data             指向 ../../data 的符號連結（前端由此讀取資料）
│   └── src/
│       ├── components/         首頁矩陣、比對表、檢索、總覽矩陣、AI 小幫手
│       └── utils/              比對邏輯、參數中文名稱與同義欄位、檢索
├── api/chat.js                 AI 小幫手後端（Vercel Edge Function）
├── scripts/
│   ├── validate_data.mjs       資料結構驗證
│   ├── normalize_data.mjs      單位與用語正規化
│   ├── sync_catalog.mjs        目錄與資料同步
│   ├── check_search.mjs        檢索範例驗證
│   ├── check_ui_style.mjs      介面風格檢查
│   └── review/                 對照原文核對的工具與子代理規格
├── docs/source_pdfs/           核對用原文
├── AGENTS.md                   重要事件與決策紀錄
└── MAINTENANCE.md              維護規則
```

---

## 維護

修改前先讀 [`MAINTENANCE.md`](./MAINTENANCE.md)，裡面有分工方式、資料欄位與分類規則、前端規則。改完後執行：

```bash
npm run normalize     # 有改 data/ 時
npm run sync:catalog  # 有新增或刪除測試時
npm run check:all     # 驗證、正規化、目錄、檢索範例、介面風格、寫法一致性
```

GitHub Actions 會在每次推送時檢查：

| 檢查 | 內容 |
|---|---|
| Data Integrity Check | 資料結構、正規化、目錄同步、檢索範例、同義寫法列數 |
| UI Check | 不得有 emoji、寫死的顏色、中英並列標題、小於 12px 的字級；前端可建置 |

對照原文核對資料的流程見 [`scripts/review/README.md`](./scripts/review/README.md)。重要變更記錄在 [`AGENTS.md`](./AGENTS.md)。

File: data/AIS-038.json
{
  "schema_version": "2.0",
  "document": {
    "id": "AIS-038",
    "full_name": "Specific Requirements for Electric Power Train of Vehicles (Part I: Vehicle Requirements, Part II: REESS Safety)",
    "full_name_zh": "車輛電力驅動系統特定要求",
    "short_name": "AIS-038 Rev.2",
    "publisher": "Automotive Industry Standards Committee (AISC), India",
    "publication_date": "2020",
    "type": "standard",
    "scope": "M 與 N 類機動車輛之電力驅動系統安全要求 (Part I) 及 REESS 安全要求 (Part II)",
    "applicable_objects": [
      "PACK_SYSTEM"
    ],
    "source_pdf": "AIS-038_Rev.2.doc.pdf",
    "source_gemini_md": "AIS-038-Rev2_2020_zh-TW_standardized.md"
  },
  "terms": [],
  "tests": [
    {
      "id": "AIS-038-IX-A",
      "normalized_id": "MECH-VIB",
      "name_zh": "振動測試 (Vibration Test)",
      "name_en": "Annexure IX-A: Vibration Test",
      "section": "6.2, Annexure IX-A",
      "category": "MECH",
      "subcategory": "振動 (Vibration)",
      "test_objects": [
        "PACK_SYSTEM"
      ],
      "conditions": {
        "soc": {
          "value": "依 Annexure IX, Appendix 2 調整",
          "detail": "測試開始前，SOC 應依 Annexure IX, Appendix 2 調整。",
          "source_reference": "Annexure IX-A, 3.1(b)"
        },
        "temperature": {
          "value": "22 ± 5 °C",
          "detail": "測試應在環境溫度 22 ± 5 °C 下進行。",
          "source_reference": "Annexure IX-A, 3.1(a)"
        },
        "waveform": {
          "value": "正弦波對數掃頻 (7～50 Hz 耗時 15 分鐘)",
          "detail": "振動波形為正弦波，以對數掃頻在 7 Hz 至 50 Hz 間往返，耗時 15 分鐘。",
          "source_reference": "Annexure IX-A, 3.2"
        },
        "vibration_frequency": {
          "value": "7～50 Hz",
          "detail": "7 Hz 至 50 Hz 間往返。",
          "source_reference": "Annexure IX-A, 3.2"
        },
        "acceleration_peak": {
          "value": "7～18 Hz: 10 m/s²；18～30 Hz: 10→2 m/s²；30～50 Hz: 2 m/s²",
          "detail": "依 Table 1：7-18 Hz 為 10 m/s²；18-30 Hz 逐漸從 10 降至 2 m/s²；30-50 Hz 為 2 m/s²。",
          "source_reference": "Annexure IX-A, 3.2 Table 1"
        },
        "test_duration": {
          "value": "12 次循環，共 3 小時（垂直安裝方向）；完成後 1 次標準循環與 1 小時觀察",
          "detail": "此 15 分鐘掃頻循環重複 12 次，總計 3 小時，施加於製造商指定之 REESS 垂直安裝方向。振動後進行 1 次標準循環（若未受待測設備抑制），並在測試環境下觀察 1 小時。",
          "source_reference": "Annexure IX-A, 3.2"
        },
        "axes": {
          "value": "REESS 之垂直安裝方向",
          "detail": "施加於 REESS 之垂直安裝方向。",
          "source_reference": "Annexure IX-A, 3.2"
        },
        "post_test": {
          "value": "標準循環與 1 小時觀察",
          "detail": "振動後進行一次標準循環，並在測試環境下觀察 1 小時。",
          "source_reference": "Annexure IX-A, 3.2"
        },
        "sample_quantity": {
          "value": "完整 REESS 或其子系統",
          "detail": "本測試應使用完整的 REESS 或 REESS 子系統進行。若製造商選擇使用子系統，需證明其測試結果能合理代表完整 REESS 在相同條件下的安全性能。",
          "source_reference": "Annexure IX-A, 2.1"
        },
        "pre_conditioning": {
          "value": "依附錄 2 調整 SOC",
          "detail": "測試開始前，充電狀態 (SOC) 應依據 Annexure IX, Appendix 2 之規定進行調整。",
          "source_reference": "Annexure IX-A, 3.1(b)"
        },
        "observation_period": {
          "value": "在環境溫度下觀察 1 小時",
          "detail": "測試結束後，應在試驗環境溫度條件下進行 1 小時的觀察期。",
          "source_reference": "Annexure IX-A, 3.2"
        }
      },
      "acceptance_criteria": {
        "summary": "無洩漏、無排氣、無破裂、無起火、無爆炸；絕緣電阻 ≥ 100 Ω/V",
        "details": [
          "無洩漏 (Electrolyte leakage)",
          "無破裂 (Rupture，僅適用於高壓 REESS)",
          "無起火 (Fire)",
          "無爆炸 (Explosion)",
          "測試後的高壓隔離電阻應至少為 100 Ω/V。",
          "無排氣 (Venting) (不適用於開放型牽引電池 open-type traction battery)。"
        ]
      },
      "exemptions": [
        "可使用車輛製造商確認並經同意之振動輪廓替代 (但僅限特定車型)"
      ],
      "related_tests": [],
      "source_reference": "Annexure IX-A, 6.2.2.1",
      "original_text_snippet": "The Tested-Device shall be subjected to a vibration having a sinusoidal waveform with a logarithmic sweep between 7 Hz and 50 Hz and back to 7 Hz traversed in 15 minutes. This cycle shall be repeated 12 times for a total of 3 hours in the vertical direction."
    },
    {
      "id": "AIS-038-IX-B",
      "normalized_id": "THERM-CYCLE",
      "name_zh": "熱衝擊和循環測試 (Thermal Shock and Cycling Test)",
      "name_en": "Annexure IX-B: Thermal shock and cycling test",
      "section": "6.3, Annexure IX-B",
      "category": "THERM",
      "subcategory": "溫度循環 (Temperature Cycling)",
      "test_objects": [
        "PACK_SYSTEM"
      ],
      "conditions": {
        "soc": {
          "value": "依 Annexure IX, Appendix 2 調整",
          "detail": "測試開始前，SOC 應依 Annexure IX, Appendix 2 調整。",
          "source_reference": "Annexure IX-B, 3.1(a)"
        },
        "high_temperature": {
          "value": "60 ± 2 °C (≥ 6 小時)",
          "detail": "在 60 ± 2 °C 下存放至少 6 小時。",
          "source_reference": "Annexure IX-B, 3.2"
        },
        "low_temperature": {
          "value": "-40 ± 2 °C (≥ 6 小時)",
          "detail": "在 -40 ± 2 °C 下存放至少 6 小時。",
          "source_reference": "Annexure IX-B, 3.2"
        },
        "transition_time": {
          "value": "≤ 30 分鐘",
          "detail": "極端溫度之間的最大轉換時間不得超過 30 分鐘。",
          "source_reference": "Annexure IX-B, 3.2"
        },
        "dwell_time": {
          "value": "各溫階 ≥ 6 小時；循環後 22 ± 5 °C 存放 24 小時；完成後 1 次標準循環與 1 小時觀察",
          "detail": "各溫階存放至少 6 小時。循環完成後，樣品在 22 ± 5 °C 環境溫度下存放 24 小時。存放 24 小時後進行一次 (1) 標準循環，並觀察 1 小時。",
          "source_reference": "Annexure IX-B, 3.2"
        },
        "cycles": {
          "value": "至少 5 次循環",
          "detail": "重複上述程序，直到完成至少 5 次總循環。",
          "source_reference": "Annexure IX-B, 3.2"
        },
        "post_storage": {
          "value": "22 ± 5 °C, 24 小時",
          "detail": "循環完成後，樣品在 22 ± 5 °C 環境溫度下存放 24 小時。",
          "source_reference": "Annexure IX-B, 3.2"
        },
        "post_test": {
          "value": "標準循環與 1 小時觀察",
          "detail": "存放 24 小時後進行一次標準循環，並觀察 1 小時。",
          "source_reference": "Annexure IX-B, 3.2"
        },
        "sample_quantity": {
          "value": "完整 REESS 或其子系統",
          "detail": "本測試應使用完整的 REESS 或 REESS 子系統進行。若製造商選擇使用子系統，需證明其測試結果能合理代表完整 REESS 在相同條件下的安全性能。",
          "source_reference": "Annexure IX-B, 2.0"
        },
        "pre_conditioning": {
          "value": "依附錄 2 調整 SOC",
          "detail": "測試開始時，充電狀態 (SOC) 應依據 Annexure IX, Appendix 2 之規定進行調整。",
          "source_reference": "Annexure IX-B, 3.1(a)"
        },
        "observation_period": {
          "value": "在環境溫度下觀察 1 小時",
          "detail": "測試結束後，應在試驗環境溫度條件下進行 1 小時的觀察期。",
          "source_reference": "Annexure IX-B, 3.2"
        }
      },
      "acceptance_criteria": {
        "summary": "無洩漏、無排氣、無破裂、無起火、無爆炸；絕緣電阻 ≥ 100 Ω/V",
        "details": [
          "無洩漏 (Electrolyte leakage)",
          "無破裂 (Rupture，僅適用於高壓 REESS)",
          "無起火 (Fire)",
          "無爆炸 (Explosion)",
          "測試後的高壓隔離電阻應至少為 100 Ω/V。",
          "無排氣 (Venting) (不適用於開放型牽引電池 open-type traction battery)。"
        ]
      },
      "exemptions": [],
      "related_tests": [],
      "source_reference": "Annexure IX-B, 6.3.2.1",
      "original_text_snippet": "The Tested-Device shall be stored for at least six hours at a test temperature equal to 60 ± 2 °C or higher... followed by storage for at least six hours at a test temperature equal to -40 ± 2 °C or lower... The maximum time interval between test temperature extremes shall be 30 minutes. This procedure shall be repeated until a minimum of 5 total cycles are completed."
    },
    {
      "id": "AIS-038-IX-C",
      "normalized_id": "MECH-SHOCK",
      "name_zh": "機械衝擊測試 (Mechanical Shock)",
      "name_en": "Annexure IX-C: Mechanical shock",
      "section": "6.4.1, Annexure IX-C",
      "category": "MECH",
      "subcategory": "機械衝擊 (Mechanical Shock)",
      "test_objects": [
        "PACK_SYSTEM"
      ],
      "conditions": {
        "soc": {
          "value": "依照 Annexure IX 一般測試條件調整 SOC",
          "detail": "依照 Annexure IX 的一般測試條件調整 SOC。",
          "source_reference": "Annexure IX-C, 3.1(b)"
        },
        "temperature": {
          "value": "20 ± 10 °C",
          "detail": "測試應在 20 ± 10 °C 環境溫度下進行。",
          "source_reference": "Annexure IX-C, 3.1(a)"
        },
        "waveform": {
          "value": "依車型加速度（M1/N1/M2/M3 車型規定時間與加速度範圍）",
          "detail": "測試依據 M1/N1/M2/M3 車型規定的時間與加速度 (g) 範圍進行，並無強制指定半正弦或鋸齒波。",
          "source_reference": "Annexure IX-C, 3.2"
        },
        "acceleration_peak": {
          "value": "M1/N1: 縱向 20～28 g, 橫向 8～15 g；M2/M3/N2/N3: 縱向 10～17 g, 橫向 5～10 g",
          "detail": "M1 與 N1 車輛：縱向加速度峰值範圍約 20-28 g，橫向 8-15 g。M2/M3 與 N2/N3 車輛：縱向加速度峰值範圍約 10-17 g，橫向 5-10 g。",
          "source_reference": "Annexure IX-C, Table 1；Annexure IX-C, Table 2；Annexure IX-C, Table 3"
        },
        "sample_quantity": {
          "value": "完整 REESS 或其子系統",
          "detail": "本測試應使用完整的 REESS 或 REESS 子系統進行。若製造商選擇使用子系統，需證明其測試結果能合理代表完整 REESS 在相同條件下的安全性能。",
          "source_reference": "Annexure IX-C, 2.1"
        },
        "pre_conditioning": {
          "value": "依附錄 2 調整 SOC",
          "detail": "測試開始前，充電狀態 (SOC) 應依據 Annexure IX, Appendix 2 之規定進行調整。",
          "source_reference": "Annexure IX-C, 3.1(b)"
        },
        "observation_period": {
          "value": "在環境溫度下觀察 1 小時",
          "detail": "測試結束後，應在試驗環境溫度條件下進行 1 小時的觀察期。",
          "source_reference": "Annexure IX-C, 3.2"
        }
      },
      "acceptance_criteria": {
        "summary": "無洩漏、無起火、無爆炸；絕緣電阻 ≥ 100 Ω/V",
        "details": [
          "無洩漏 (Electrolyte leakage)",
          "無起火 (Fire)",
          "無爆炸 (Explosion)",
          "受測設備應保持在安裝位置上，且其組件不得脫出邊界外。",
          "高壓隔離電阻應至少為 100 Ω/V，或者測試設備必須滿足 IPXXB 防護等級。"
        ]
      },
      "exemptions": [
        "每個測試脈衝允許使用不同的受測樣品"
      ],
      "related_tests": [],
      "source_reference": "Annexure IX-C, 6.4.1.3",
      "original_text_snippet": "The Tested-Device shall be decelerated or accelerated in compliance with the acceleration corridors which are specified in Tables 1 to 3."
    },
    {
      "id": "AIS-038-IX-D",
      "normalized_id": "MECH-CRUSH",
      "name_zh": "機械完整性測試 (Mechanical Integrity)",
      "name_en": "Annexure IX-D: Mechanical integrity",
      "section": "6.4.2, Annexure IX-D",
      "category": "MECH",
      "subcategory": "擠壓 (Crush)",
      "test_objects": [
        "PACK_SYSTEM"
      ],
      "conditions": {
        "soc": {
          "value": "依照 Annexure IX 一般測試條件調整 SOC",
          "detail": "依照 Annexure IX 的一般測試條件調整 SOC。",
          "source_reference": "Annexure IX-D, 3.1(b)"
        },
        "temperature": {
          "value": "20 ± 10 °C",
          "detail": "測試應在 20 ± 10 °C 環境溫度下進行。",
          "source_reference": "Annexure IX-D, 3.1(a)"
        },
        "force": {
          "value": "100 kN～105 kN",
          "detail": "施加至少 100 kN 但不超過 105 kN 的擠壓力 (除非另有規定)。",
          "source_reference": "Annexure IX-D, 3.2.1；6.4.2"
        },
        "crush_speed": {
          "value": "施加力至目標值時間 < 3 分鐘",
          "detail": "施加力至目標值的時間應小於 3 分鐘。",
          "source_reference": "Annexure IX-D, 3.2.1"
        },
        "duration": {
          "value": "達到目標力後保持 100 ms～10 秒",
          "detail": "達到目標力後保持時間為至少 100 毫秒且不超過 10 秒。",
          "source_reference": "Annexure IX-D, 3.2.1"
        },
        "orientation": {
          "value": "水平且垂直於 REESS 安裝於車輛時行駛方向",
          "detail": "力道應水平施加，並垂直於 REESS 安裝於車輛時的行駛方向。",
          "source_reference": "Annexure IX-D, 3.2.1"
        },
        "apparatus": {
          "value": "≤ 600 × 600 mm 擠壓板 (crush plate)",
          "detail": "使用 600 mm x 600 mm 或更小的擠壓板 (crush plate)。",
          "source_reference": "Annexure IX-D, 3.2.1 Figure 1"
        },
        "sample_quantity": {
          "value": "完整 REESS 或其子系統",
          "detail": "本測試應使用完整的 REESS 或 REESS 子系統進行。若製造商選擇使用子系統，需證明其測試結果能合理代表完整 REESS 在相同條件下的安全性能。",
          "source_reference": "Annexure IX-D, 2.1"
        },
        "pre_conditioning": {
          "value": "依附錄 2 調整 SOC",
          "detail": "測試開始前，充電狀態 (SOC) 應依據 Annexure IX, Appendix 2 之規定進行調整。",
          "source_reference": "Annexure IX-D, 3.1(b)"
        },
        "observation_period": {
          "value": "在環境溫度下觀察 1 小時",
          "detail": "測試結束後，應在試驗環境溫度條件下進行 1 小時的觀察期。",
          "source_reference": "Annexure IX-D, 3.2.1"
        }
      },
      "acceptance_criteria": {
        "summary": "無洩漏、無起火、無爆炸；絕緣電阻 ≥ 100 Ω/V",
        "details": [
          "無洩漏 (Electrolyte leakage)",
          "無起火 (Fire)",
          "無爆炸 (Explosion)",
          "高壓隔離電阻應至少為 100 Ω/V，或者測試設備必須滿足 IPXXB 防護等級。"
        ]
      },
      "exemptions": [
        "車體結構等防護裝置若屬保護 REESS 之用，可隨同測試"
      ],
      "related_tests": [],
      "source_reference": "Annexure IX-D, 6.4.2.2.2",
      "original_text_snippet": "The Tested-Device shall be crushed between a resistance and a crush plate... with a force of at least 100 kN, but not exceeding 105 kN... with an onset time less than 3 minutes and a hold time of at least 100 ms but not exceeding 10 s."
    },
    {
      "id": "AIS-038-IX-E",
      "normalized_id": "THERM-FIRE",
      "name_zh": "防火測試 (Fire Resistance)",
      "name_en": "Annexure IX-E: Fire resistance",
      "section": "6.5, Annexure IX-E",
      "category": "THERM",
      "subcategory": "耐火 (Fire Resistance)",
      "test_objects": [
        "PACK_SYSTEM"
      ],
      "conditions": {
        "soc": {
          "value": "依照 Annexure IX 一般測試條件調整 SOC",
          "detail": "依照 Annexure IX 的一般測試條件調整 SOC。",
          "source_reference": "Annexure IX-E, 3.1(b)"
        },
        "temperature": {
          "value": "≥ 0 °C",
          "detail": "測試應在至少 0 °C 的環境溫度下進行。",
          "source_reference": "Annexure IX-E, 3.1(a)"
        },
        "fire_exposure": {
          "value": "汽油池火（預熱 60 秒、直接火焰 70 秒、間接火焰 60 秒）或 LPG 噴嘴（800～1100 °C 燃燒 2 分鐘，30 秒內達 800 °C）",
          "detail": "可選擇車輛級別或組件級別測試。組件級別可選用 Gasoline pool fire 或 LPG burner。Phase A (預熱) 60 秒；Phase B (直接火焰) 70 秒；Phase C (耐火磚阻隔間接火焰) 60 秒 (或延長 B 階段 60 秒)；Phase D (觀察) 3 小時。LPG 火焰平均溫度 30 秒內達 800 °C，維持在 800-1100 °C，受測設備暴露於火焰中 2 分鐘。測試後觀察 3 小時。",
          "source_reference": "Annexure IX-E, 3.3.4；Annexure IX-E, 3.4.6"
        },
        "burner": {
          "value": "汽油池火或 LPG 燃燒器",
          "detail": "Gasoline pool fire 或 LPG burner。",
          "source_reference": "Annexure IX-E, 3.2.2"
        },
        "termination": {
          "value": "火燒結束後觀察 3 小時或降至環境溫度",
          "detail": "測試後觀察 3 小時。",
          "source_reference": "Annexure IX-E, 3.3.4.4；Annexure IX-E, 3.4.7"
        },
        "sample_quantity": {
          "value": "1 組測試樣品",
          "detail": "測試應在 1 組測試樣品上進行。可由製造商決定選擇執行基於車輛之測試，或基於組件之測試。",
          "source_reference": "6.5"
        },
        "pre_conditioning": {
          "value": "依附錄 2 調整 SOC",
          "detail": "測試開始前，充電狀態 (SOC) 應依據 Annexure IX, Appendix 2 之規定進行調整。",
          "source_reference": "Annexure IX-E, 3.1(b)"
        },
        "observation_period": {
          "value": "觀察至降至環境溫度或至少 3 小時",
          "detail": "移除油底殼（汽油池火）或直接暴露於火焰（LPG）後，應觀察待測設備，直到其表面溫度降至環境溫度，或溫度已持續下降至少 3 小時。",
          "source_reference": "Annexure IX-E, 3.3.4.4；Annexure IX-E, 3.4.7"
        }
      },
      "acceptance_criteria": {
        "summary": "無爆炸",
        "details": [
          "測試期間與測試後無爆炸 (No explosion)"
        ]
      },
      "exemptions": [
        "若 REESS 安裝位置之最低表面離地高度 > 1.5 m，可豁免耐火測試"
      ],
      "related_tests": [],
      "source_reference": "Annexure IX-E, 6.5.2",
      "original_text_snippet": "The Tested-Device shall be exposed to the flame from the freely burning fuel for 70 seconds... Acceptance criteria: The REESS shall exhibit no evidence of explosion."
    },
    {
      "id": "AIS-038-IX-F",
      "normalized_id": "ELEC-SC-EXT",
      "name_zh": "外部短路保護測試 (External Short Circuit Protection)",
      "name_en": "Annexure IX-F: External short circuit protection",
      "section": "6.6, Annexure IX-F",
      "category": "ELEC",
      "subcategory": "外部短路 (External Short Circuit)",
      "test_objects": [
        "PACK_SYSTEM"
      ],
      "conditions": {
        "soc": {
          "value": "依照 Annexure IX 一般測試條件調整 SOC",
          "detail": "依照 Annexure IX 的一般測試條件調整 SOC。",
          "source_reference": "Annexure IX-F, 3.1(b)"
        },
        "temperature": {
          "value": "20 ± 10 °C（或應要求在更高溫度）",
          "detail": "測試在 20 ± 10 °C 或應製造商要求在更高溫度下進行。",
          "source_reference": "Annexure IX-F, 3.1(a)"
        },
        "external_resistance": {
          "value": "≤ 5 mΩ (含接線)",
          "detail": "使用不超過 5 mΩ (含接線) 的短路連接短接正負極。",
          "source_reference": "Annexure IX-F, 3.2"
        },
        "duration": {
          "value": "持續至保護切斷或外殼溫度穩定後至少 1 小時",
          "detail": "持續短路直到 REESS 保護功能切斷電流，或在測試設備外殼溫度穩定 (2 小時內溫度梯度變化 < 4 °C) 後至少持續 1 小時。",
          "source_reference": "Annexure IX-F, 3.2"
        },
        "termination": {
          "value": "保護功能切斷電流，或溫度穩定後 1 小時；完成後 1 次標準循環與 1 小時觀察",
          "detail": "持續短路直到 REESS 保護功能切斷電流，或在測試設備外殼溫度穩定 (2 小時內溫度梯度變化 < 4 °C) 後至少持續 1 小時。短路終止後直接進行一次 (1) 標準循環，並觀察 1 小時。",
          "source_reference": "Annexure IX-F, 3.2；Annexure IX-F, 3.3"
        },
        "post_test": {
          "value": "標準循環與 1 小時觀察",
          "detail": "短路終止後直接進行一次標準循環，並觀察 1 小時。",
          "source_reference": "Annexure IX-F, 3.3"
        },
        "sample_quantity": {
          "value": "完整車輛、完整 REESS 或子系統",
          "detail": "本測試應使用完整車輛、完整的 REESS 或 REESS 子系統進行。若使用子系統，需能輸出完整 REESS 的標稱電壓並證明其代表性。",
          "source_reference": "Annexure IX-F, 2.0"
        },
        "pre_conditioning": {
          "value": "依附錄 2 調整 SOC",
          "detail": "測試開始前，充電狀態 (SOC) 應依據 Annexure IX, Appendix 2 之規定進行調整。",
          "source_reference": "Annexure IX-F, 3.1(b)"
        },
        "observation_period": {
          "value": "在環境溫度下觀察 1 小時",
          "detail": "測試結束後，應在試驗環境溫度條件下進行 1 小時的觀察期。",
          "source_reference": "Annexure IX-F, 3.3"
        }
      },
      "acceptance_criteria": {
        "summary": "無洩漏、無排氣、無破裂、無起火、無爆炸；絕緣電阻 ≥ 100 Ω/V",
        "details": [
          "無洩漏 (Electrolyte leakage)",
          "無破裂 (Rupture，僅適用於高壓 REESS)",
          "無起火 (Fire)",
          "無爆炸 (Explosion)",
          "測試後的高壓隔離電阻應至少為 100 Ω/V。",
          "無排氣 (Venting) (不適用於開放型牽引電池 open-type traction battery)。"
        ]
      },
      "exemptions": [],
      "related_tests": [],
      "source_reference": "Annexure IX-F, 6.6.2",
      "original_text_snippet": "The positive and negative terminals of the Tested-Device shall be connected to each other to produce a short circuit. The connection used for this purpose shall have a resistance not exceeding 5 mΩ."
    },
    {
      "id": "AIS-038-IX-G",
      "normalized_id": "ELEC-OC",
      "name_zh": "過充電保護測試 (Overcharge Protection)",
      "name_en": "Annexure IX-G: Overcharge protection",
      "section": "6.7, Annexure IX-G",
      "category": "ELEC",
      "subcategory": "過充電 (Overcharge)",
      "test_objects": [
        "PACK_SYSTEM"
      ],
      "conditions": {
        "soc": {
          "value": "正常操作範圍中間值",
          "detail": "測試前 SOC 調整至正常操作範圍的中間。",
          "source_reference": "Annexure IX-G, 3.1(b)"
        },
        "temperature": {
          "value": "20 ± 10 °C（或應要求在更高溫度）",
          "detail": "測試在 20 ± 10 °C 或應製造商要求在更高溫度下進行。",
          "source_reference": "Annexure IX-G, 3.1(a)"
        },
        "charging_current": {
          "value": "製造商規定的最大充電電流",
          "detail": "以外部充電設備提供製造商規定的最大充電電流進行充電。",
          "source_reference": "Annexure IX-G, 3.2.4(b)"
        },
        "charging_voltage": {
          "value": "大於電壓限制（高於限制 10% / 約 1.1 倍）",
          "detail": "外部充放電設備的跳脫電壓設定應至少高於受測設備電壓限制的 10% (約 1.1 倍)。",
          "source_reference": "Annexure IX-G, 3.2.3(a)"
        },
        "termination": {
          "value": "保護啟動、溫度達最高工作溫度 +10 °C，或開始充電後 12 小時；完成後 1 次標準循環與 1 小時觀察",
          "detail": "持續充電直到過充保護功能啟動。若失效，則持續至 REESS 溫度達到最高工作溫度以上 10 °C。若電流未中斷且溫度未超限，則在開始充電後 12 小時終止。終止後進行一次 (1) 標準循環，並觀察 1 小時。",
          "source_reference": "Annexure IX-G, 3.2.4(b)；Annexure IX-G, 3.2.4(c)；Annexure IX-G, 3.3"
        },
        "post_test": {
          "value": "標準循環與 1 小時觀察",
          "detail": "終止後進行一次標準循環，並觀察 1 小時。",
          "source_reference": "Annexure IX-G, 3.2.4(c)；Annexure IX-G, 3.3"
        },
        "sample_quantity": {
          "value": "完整車輛或完整 REESS",
          "detail": "本測試應在標準操作條件下，使用完整車輛或完整的 REESS 進行。",
          "source_reference": "Annexure IX-G, 2.0"
        },
        "pre_conditioning": {
          "value": "調整至正常操作範圍中間值",
          "detail": "透過製造商建議的正常操作（如駕駛車輛或使用外部充電器），將 REESS 的充電狀態 (SOC) 調整在正常操作範圍的中間附近。",
          "source_reference": "Annexure IX-G, 3.1(b)"
        },
        "observation_period": {
          "value": "在環境溫度下觀察 1 小時",
          "detail": "測試結束後，應在試驗環境溫度條件下進行 1 小時的觀察期。",
          "source_reference": "Annexure IX-G, 3.3"
        }
      },
      "acceptance_criteria": {
        "summary": "無洩漏、無排氣、無破裂、無起火、無爆炸；絕緣電阻 ≥ 100 Ω/V",
        "details": [
          "無洩漏 (Electrolyte leakage)",
          "無破裂 (Rupture，僅適用於高壓 REESS)",
          "無起火 (Fire)",
          "無爆炸 (Explosion)",
          "測試後的高壓隔離電阻應至少為 100 Ω/V。",
          "無排氣 (Venting) (不適用於開放型牽引電池 open-type traction battery)。"
        ]
      },
      "exemptions": [],
      "related_tests": [],
      "source_reference": "Annexure IX-G, 6.7.2",
      "original_text_snippet": "The trip current/voltage setting of the external charge-discharge equipment shall be at least 10 per cent higher than the current/voltage limit of the Tested-Device."
    },
    {
      "id": "AIS-038-IX-H",
      "normalized_id": "ELEC-OD",
      "name_zh": "過放電保護測試 (Over-discharge Protection)",
      "name_en": "Annexure IX-H: Over-discharge protection",
      "section": "6.8, Annexure IX-H",
      "category": "ELEC",
      "subcategory": "過放電 (Over-discharge)",
      "test_objects": [
        "PACK_SYSTEM"
      ],
      "conditions": {
        "soc": {
          "value": "正常操作範圍內較低水準",
          "detail": "測試前 SOC 調整至正常操作範圍內的較低水準。",
          "source_reference": "Annexure IX-H, 3.1(b)"
        },
        "temperature": {
          "value": "20 ± 10 °C（或應要求在更高溫度）",
          "detail": "測試在 20 ± 10 °C 或應製造商要求在更高溫度下進行。",
          "source_reference": "Annexure IX-H, 3.1(a)"
        },
        "discharge_current": {
          "value": "正常操作範圍內的穩定電流",
          "detail": "以外部充放電設備進行放電，使用製造商規定的正常操作範圍內的穩定電流。",
          "source_reference": "Annexure IX-H, 3.2.4(b)"
        },
        "termination": {
          "value": "放電至額定電壓 25%、保護觸發或溫度穩定（2 小時內變化 < 4 °C）；完成後 1 次標準充放電與 1 小時觀察",
          "detail": "放電至額定電壓的 25% 或保護觸發，或測試設備溫度穩定（2 小時內溫度梯度小於 4 °C）。試驗後，直接進行一次 (1) 標準充電，隨後進行一次 (1) 標準放電，並在測試環境下觀察 1 小時。",
          "source_reference": "Annexure IX-H, 3.2.4(c)；Annexure IX-H, 3.2.4(d)；Annexure IX-H, 3.3"
        },
        "post_test": {
          "value": "標準充放電並觀察 1 小時",
          "detail": "試驗後，直接進行 1 次標準充電，隨後進行 1 次標準放電，並在測試環境下觀察 1 小時。",
          "source_reference": "Annexure IX-H, 3.2.4(d)；Annexure IX-H, 3.3"
        },
        "sample_quantity": {
          "value": "完整車輛或完整 REESS",
          "detail": "本測試應在標準操作條件下，使用完整車輛或完整的 REESS 進行。不影響測試結果的輔助系統可從待測設備中省略。",
          "source_reference": "Annexure IX-H, 2.0"
        },
        "pre_conditioning": {
          "value": "調整至正常操作範圍低水平",
          "detail": "透過製造商建議的正常操作（如駕駛車輛或使用外部充電器），將 REESS 的充電狀態 (SOC) 調整在低水平，但仍在正常操作範圍內。",
          "source_reference": "Annexure IX-H, 3.1(b)"
        },
        "observation_period": {
          "value": "在環境溫度下觀察 1 小時",
          "detail": "測試結束後，應在試驗環境溫度條件下進行 1 小時的觀察期。",
          "source_reference": "Annexure IX-H, 3.3"
        }
      },
      "acceptance_criteria": {
        "summary": "無洩漏、無排氣、無破裂、無起火、無爆炸；絕緣電阻 ≥ 100 Ω/V",
        "details": [
          "無洩漏 (Electrolyte leakage)",
          "無破裂 (Rupture，僅適用於高壓 REESS)",
          "無起火 (Fire)",
          "無爆炸 (Explosion)",
          "測試後的高壓隔離電阻應至少為 100 Ω/V。",
          "無排氣 (Venting) (不適用於開放型牽引電池 open-type traction battery)。"
        ]
      },
      "exemptions": [],
      "related_tests": [],
      "source_reference": "Annexure IX-H, 6.8.2",
      "original_text_snippet": "The discharging shall be continued until the REESS over-discharge protection control terminates the REESS discharge current."
    },
    {
      "id": "AIS-038-IX-I",
      "normalized_id": "THERM-ABUSE",
      "name_zh": "過溫度保護測試 (Over-temperature Protection)",
      "name_en": "Annexure IX-I: Over-temperature protection",
      "section": "6.9, Annexure IX-I",
      "category": "THERM",
      "subcategory": "熱濫用 (Thermal Abuse)",
      "test_objects": [
        "PACK_SYSTEM"
      ],
      "conditions": {
        "target_temperature": {
          "value": "高於最高工作溫度（確保溫度能持續上升）",
          "detail": "測試環境溫度應設定為確保 REESS 溫度能持續上升的程度，或將 REESS 加熱至過溫保護預期作動之溫度。",
          "source_reference": "Annexure IX-I, 4.3；Annexure IX-I, 4.3.1；Annexure IX-I, 4.3.2"
        },
        "operation": {
          "value": "在提高環境溫度下以正常範圍內使溫度最快上升之電流連續充放電",
          "detail": "在提高的環境溫度下，以正常操作範圍內能使電芯溫度盡可能快速上升的電流進行連續充放電操作。",
          "source_reference": "Annexure IX-I, 4.2"
        },
        "termination": {
          "value": "過溫保護抑制／限制充放電，或溫度穩定（2 小時內變化 < 4 °C）",
          "detail": "持續測試直到待測設備抑制或限制充電／放電（整車測試為車輛終止充放電），或受測設備溫度穩定（2 小時內溫度梯度變化小於 4 °C）；整車測試另包含自充放電循環起滿 3 小時或違反 6.9.2.1 驗收準則（測試前冷卻系統依 3.2／5.1 停用或降載）。",
          "source_reference": "Annexure IX-I, 4.4；Annexure IX-I, 6.2"
        },
        "sample_quantity": {
          "value": "完整 REESS 或完整車輛",
          "detail": "本測試可根據規定使用完整的 REESS 進行，或使用完整車輛進行。",
          "source_reference": "Annexure IX-I, 2.0"
        }
      },
      "acceptance_criteria": {
        "summary": "無洩漏、無排氣、無破裂、無起火、無爆炸；絕緣電阻 ≥ 100 Ω/V",
        "details": [
          "無洩漏 (Electrolyte leakage)",
          "無破裂 (Rupture，僅適用於高壓 REESS)",
          "無起火 (Fire)",
          "無爆炸 (Explosion)",
          "測試後的高壓隔離電阻應至少為 100 Ω/V。",
          "無排氣 (Venting) (不適用於開放型牽引電池 open-type traction battery)。"
        ]
      },
      "exemptions": [],
      "related_tests": [],
      "source_reference": "Annexure IX-I, 6.9.2",
      "original_text_snippet": "The Tested-Device shall be operated at maximum current in high ambient temperature until the protection device activates."
    },
    {
      "id": "AIS-038-IX-J",
      "normalized_id": "ELEC-OCUR",
      "name_zh": "過電流保護測試 (Over-current Protection)",
      "name_en": "Annexure IX-J: Over-current protection",
      "section": "6.10, Annexure IX-J",
      "category": "ELEC",
      "subcategory": "過電流 (Over-current)",
      "test_objects": [
        "PACK_SYSTEM"
      ],
      "conditions": {
        "soc": {
          "value": "正常操作範圍的中間值",
          "detail": "測試前將 REESS 的 SOC 調整至正常操作範圍的中間值。",
          "source_reference": "Annexure IX-J, 2.0(b)"
        },
        "temperature": {
          "value": "20 ± 10 °C",
          "detail": "測試在 20 ± 10 °C 下進行。",
          "source_reference": "Annexure IX-J, 2.0(a)"
        },
        "current": {
          "value": "大於最大允許電流（透過協商決定）",
          "detail": "過電流的大小與等級應透過與製造商協商來決定。",
          "source_reference": "Annexure IX-J, 2.0(c)"
        },
        "termination": {
          "value": "保護啟動並切斷/限制電流；未動作則持續至溫度穩定（2 小時內變化 < 4 °C）；完成後 1 次標準循環與 1 小時觀察",
          "detail": "持續過電流直到過電流保護功能啟動並切斷或限制電流。若保護裝置未動作，則持續直到受測設備溫度穩定（2 小時內溫度梯度變化小於 4 °C）。終止後進行一次 (1) 標準循環，並觀察 1 小時。",
          "source_reference": "Annexure IX-J, 4.0(c)；Annexure IX-J, 5.0(d)；Annexure IX-J, 6.0"
        },
        "post_test": {
          "value": "標準循環與 1 小時觀察",
          "detail": "終止後進行一次標準循環，並觀察 1 小時。",
          "source_reference": "Annexure IX-J, 4.0(d)；Annexure IX-J, 5.0(e)；Annexure IX-J, 6.0"
        },
        "sample_quantity": {
          "value": "車輛或 REESS",
          "detail": "適用於具備直流外部供電充電能力之車輛的車輛測試程序，或為車輛提供可連接外部充電線束資訊之 REESS 的測試程序。",
          "source_reference": "Annexure IX-J, 4.0；Annexure IX-J, 5.0"
        },
        "pre_conditioning": {
          "value": "調整至正常操作範圍中間值",
          "detail": "透過製造商建議的正常操作（如駕駛車輛或使用外部充電器），將 REESS 的充電狀態 (SOC) 調整在正常操作範圍的中間附近。",
          "source_reference": "Annexure IX-J, 2.0(b)"
        },
        "observation_period": {
          "value": "在環境溫度下觀察 1 小時",
          "detail": "測試結束後，應在試驗環境溫度條件下進行 1 小時的觀察期。",
          "source_reference": "Annexure IX-J, 6.0"
        }
      },
      "acceptance_criteria": {
        "summary": "無洩漏、無排氣、無破裂、無起火、無爆炸；絕緣電阻 ≥ 100 Ω/V",
        "details": [
          "無洩漏 (Electrolyte leakage)",
          "無破裂 (Rupture，僅適用於高壓 REESS)",
          "無起火 (Fire)",
          "無爆炸 (Explosion)",
          "測試後的高壓隔離電阻應至少為 100 Ω/V。",
          "無排氣 (Venting) (不適用於開放型牽引電池 open-type traction battery)。"
        ]
      },
      "exemptions": [],
      "related_tests": [],
      "source_reference": "Annexure IX-J, 6.10.2",
      "original_text_snippet": "The Tested-Device shall be subjected to over-current... until the protection device activates."
    },
    {
      "id": "AIS-038-X",
      "normalized_id": "THERM-PROP",
      "name_zh": "熱擴散測試 (Thermal Propagation Test)",
      "name_en": "Annexure X: Thermal Propagation Test",
      "section": "6.11, Annexure X",
      "category": "THERM",
      "subcategory": "熱擴散 (Thermal Propagation)",
      "test_objects": [
        "PACK_SYSTEM"
      ],
      "conditions": {
        "soc": {
          "value": "充滿電",
          "detail": "測試前 SOC 應調整至滿充狀態。",
          "source_reference": "Annexure X, 3.3.1(b)；Annexure IX, Appendix 2"
        },
        "trigger": {
          "value": "加熱 (Heating)、針刺 (Nail penetration) 或過充 (Overcharge)",
          "detail": "觸發熱失控的候選方法僅為：加熱 (Heating)、針刺 (Nail penetration) 或過充 (Overcharge)。",
          "source_reference": "Annexure X, 3.3.2"
        },
        "trigger_location": {
          "value": "最靠近中心且最易將熱量傳導至相鄰電芯之單體電芯",
          "detail": "選擇最靠近中心，其熱失控產生的熱量最容易傳導至相鄰電芯的單體電芯。",
          "source_reference": "Annexure X, 3.3.5"
        },
        "temperature": {
          "value": "25 ± 2 °C",
          "detail": "測試應在 25 ± 2 °C 下進行。",
          "source_reference": "Annexure X, 3.3.1(a)"
        },
        "sample_quantity": {
          "value": "車輛、完整 REESS 或相關子系統",
          "detail": "本測試應使用車輛、完整的 REESS 或包含電芯及其電氣連接的相關 REESS 子系統進行。若使用子系統，需證明能代表完整 REESS 的安全性能。",
          "source_reference": "Annexure X, 3.2"
        },
        "pre_conditioning": {
          "value": "依附錄 1 與附錄 2 調整 SOC",
          "detail": "測試開始前，充電狀態 (SOC) 應依據 Annexure IX, Appendix 1 及 Annexure IX, Appendix 2 給定的程序進行調整。",
          "source_reference": "Annexure X, 3.3.1(b)"
        }
      },
      "acceptance_criteria": {
        "summary": "無熱擴散或提供乘員 ≥5 分鐘逃生預警",
        "details": [
          "無熱擴散：熱失控不傳播至相鄰電芯",
          "若發生熱擴散，需在危害狀態 (煙霧、火焰) 進入乘員艙前提供至少 5 分鐘之警示信號"
        ]
      },
      "exemptions": [],
      "related_tests": [],
      "source_reference": "Annexure X, 6.15.1",
      "original_text_snippet": "Select an initiation cell whose heat generated by thermal runaway is most easily conducted to adjacent cells. For example, select the cell that is the nearest to the centre of the REESS."
    }
  ],
  "test_sequence": {
    "description": "AIS-038 REESS 測試不強制所有測試在同一樣品上依序進行。",
    "sequences": [
      {
        "group": "獨立測試 (Independent Tests)",
        "tests": [
          "AIS-038-IX-A",
          "AIS-038-IX-B",
          "AIS-038-IX-C",
          "AIS-038-IX-D",
          "AIS-038-IX-E",
          "AIS-038-IX-F",
          "AIS-038-IX-G",
          "AIS-038-IX-H",
          "AIS-038-IX-I",
          "AIS-038-IX-J",
          "AIS-038-X"
        ],
        "rule": "除非特別指定，製造商可為每項測試或同一測試的不同階段提供新的受測樣品。測試間無需特定相依順序。",
        "source_reference": "Annexure IX"
      }
    ]
  },
  "global_exemptions": [
    {
      "id": "GE-01",
      "description": "若使用 REESS 子系統測試，需提供證據證明測試結果能合理代表完整 REESS 在相同條件下的安全效能。",
      "applicable_tests": [
        "AIS-038-IX-A",
        "AIS-038-IX-B",
        "AIS-038-IX-C",
        "AIS-038-IX-D",
        "AIS-038-IX-E",
        "AIS-038-IX-F",
        "AIS-038-IX-G",
        "AIS-038-IX-H",
        "AIS-038-IX-I",
        "AIS-038-IX-J",
        "AIS-038-X"
      ],
      "source_reference": "Annexure IX, Section 2"
    },
    {
      "id": "GE-02",
      "description": "若電子管理單元 (Electronic management unit) 未整合於包覆電芯的外殼內，經製造商請求，可豁免將其安裝於受測設備上。",
      "applicable_tests": [
        "AIS-038-IX-A",
        "AIS-038-IX-B",
        "AIS-038-IX-C",
        "AIS-038-IX-D",
        "AIS-038-IX-E"
      ],
      "source_reference": "Annexure IX, Section 2.1"
    }
  ],
  "metadata": {
    "schema_version": "2.0",
    "created_by": "Battery Safety Standards Agent",
    "created_date": "2026-05-22",
    "extraction_method": "Cross-validated from 3 sources: Gemini CLI standardized markdown, Original OCR markdown (authoritative), and existing batch JSON",
    "cross_validation_notes": [
      "所有參數已從 batch JSON 進行第一階段萃取，並透過 OCR 原文逐條比對確認細節。",
      "例如 MECH-SHOCK 之加速度範圍，OCR 原文中包含 M1/N1/M2/N2/M3/N3 各種不同級距之詳細表列；",
      "THERM-FIRE 中確認了 70 秒直接火焰以及 60 秒耐火磚阻隔/間接火焰的時長設定；",
      "ELEC-OC 測試之電壓條件為跳脫電壓高於限制 10% (約等於 1.1 倍)。"
    ],
    "total_test_entries": 11,
    "note": "排除水性電池氫氣排放測試 (Hydrogen Emission Tests)，專注於鋰離子等一般 REESS 安全性能測試。",
    "enrichment": "2026-09-26 已逐項對照原文核對試驗程序欄位：有原文依據者改為原文規定並附條款（source_reference），原文未規定者刪除。",
    "parameter_review": [
      "2026-11-17：依原文補齊試驗參數（AIS-038-IX-A、AIS-038-IX-B、AIS-038-IX-C、AIS-038-IX-D、AIS-038-IX-E、AIS-038-IX-F、AIS-038-IX-G、AIS-038-IX-H、AIS-038-IX-I、AIS-038-IX-J、AIS-038-X），出處見各欄位 source_reference。"
    ]
  }
}

File: data/AIS-156.json
{
  "schema_version": "2.0",
  "document": {
    "id": "AIS-156",
    "full_name": "Specific Requirements for L Category Electric Power Train Vehicles",
    "full_name_zh": "L 類電動動力系統車輛特定要求",
    "short_name": "AIS-156",
    "publisher": "Automotive Industry Standards Committee (AISC), India",
    "publication_date": "2020",
    "type": "standard",
    "scope": "L 類機動車輛 (二輪、三輪車等) 之電力驅動系統與 REESS 安全要求",
    "applicable_objects": [
      "PACK_SYSTEM",
      "MODULE"
    ],
    "source_pdf": "AIS-156.pdf",
    "source_gemini_md": "AIS-156_2020_zh-TW_standardized.md"
  },
  "terms": [],
  "tests": [
    {
      "id": "AIS-156-VIB",
      "normalized_id": "MECH-VIB",
      "name_zh": "振動測試 (Vibration Test)",
      "name_en": "Vibration Test",
      "section": "6.2.1, Annex 8A",
      "category": "MECH",
      "subcategory": "振動 (Vibration)",
      "test_objects": [
        "PACK_SYSTEM"
      ],
      "conditions": {
        "soc": {
          "value": "≥ 50% SOC (正常操作範圍上半部)",
          "detail": "正常操作 SOC 範圍的上半部 (Upper 50 per cent of the normal operating SOC range)。",
          "source_reference": "Annex 8A 3.1(b)"
        },
        "waveform": {
          "value": "正弦波對數掃頻 (7～200 Hz 耗時 15 分鐘)",
          "detail": "正弦波對數掃頻，頻率在 7 Hz 至 200 Hz 之間往返，每次 15 分鐘。",
          "source_reference": "Annex 8A 3.2"
        },
        "vibration_frequency": {
          "value": "7～200 Hz",
          "detail": "頻率在 7 Hz 至 200 Hz 之間往返。",
          "source_reference": "Annex 8A 3.2"
        },
        "acceleration_peak": {
          "value": "< 12 kg: 7～18 Hz 10 m/s², 漸增至 80 m/s² (50～200 Hz)；≥ 12 kg: 7～18 Hz 10 m/s², 漸增至 20 m/s² (25～200 Hz)",
          "detail": "7-18 Hz：10 m/s²；18-~50 Hz：漸增至 80 m/s²；50-200 Hz：80 m/s²。≥ 12 kg：7-18 Hz：10 m/s²；18-~25 Hz：漸增至 20 m/s²；25-200 Hz：20 m/s²。",
          "source_reference": "Annex 8A 3.2 Table 1；Annex 8A 3.2 Table 2"
        },
        "amplitude": {
          "value": "0.8 mm（總偏移量 1.6 mm）",
          "detail": "在頻率增加期間，振幅保持在 0.8 mm（總偏移量 1.6 mm）。",
          "source_reference": "Annex 8A 3.2 註(1)"
        },
        "test_duration": {
          "value": "12 次循環，共 3 小時（垂直安裝方向）；完成後 1 次標準循環與 1 小時觀察",
          "detail": "垂直安裝方向進行 12 次循環，總計 3 小時。測試後進行一次 (1) 標準充放電循環，並觀察 1 小時。",
          "source_reference": "Annex 8A 3.2"
        },
        "axes": {
          "value": "垂直安裝方向",
          "detail": "垂直安裝方向進行 12 次循環，總計 3 小時。",
          "source_reference": "Annex 8A 3.2"
        },
        "temperature": {
          "value": "20 ± 10 °C",
          "detail": "測試在環境溫度 20 ± 10 °C 下進行。",
          "source_reference": "Annex 8A 3.1(a)"
        },
        "post_test": {
          "value": "標準循環 + 1 小時觀察",
          "detail": "測試後進行一次標準充放電循環，並觀察 1 小時。",
          "source_reference": "Annex 8A 3.2"
        },
        "sample_quantity": {
          "value": "1 組代表性 REESS 或其子系統",
          "detail": "測試應使用 1 組完整代表性 REESS 或其相關子系統進行。若由製造商選擇使用子系統測試，須證明其結果能合理代表完整系統。",
          "source_reference": "4.1.3；Annex 8A 2.1"
        },
        "pre_conditioning": {
          "value": "調整至正常運轉範圍前 50% SOC",
          "detail": "測試開始前，測試裝置之充電狀態 (SOC) 應調整至正常運轉範圍之上半部 (前 50%)。",
          "source_reference": "Annex 8A 3.1"
        },
        "observation_period": {
          "value": "在環境溫度下觀察 1 小時",
          "detail": "測試及標準循環（若有）結束後，必須在測試環境的環境溫度條件下進行 1 小時之觀察期作為結束。",
          "source_reference": "Annex 8A 3.2"
        }
      },
      "acceptance_criteria": {
        "summary": "無洩漏、無破裂、無起火、無爆炸",
        "details": [
          "無洩漏",
          "無破裂（僅限高壓 REESS）",
          "無起火",
          "無爆炸",
          "對於高壓 REESS，測試後絕緣電阻應至少為 100 Ω/V"
        ]
      },
      "exemptions": [
        "若經驗證並同意，製造商可使用特定車輛的振動曲線，但核准僅限於該特定車型。"
      ],
      "related_tests": [],
      "source_reference": "6.2.1, 6.2.2, Annex 8A",
      "original_text_snippet": "The tested-device shall be subjected to a vibration having a sinusoidal waveform with a logarithmic sweep between 7 Hz and 200 Hz and back to 7 Hz traversed in 15 minutes. This cycle shall be repeated 12 times for a total of 3 hours in the vertical mounting direction of the REESS."
    },
    {
      "id": "AIS-156-THERM-CYCLE",
      "normalized_id": "THERM-CYCLE",
      "name_zh": "熱衝擊與循環測試 (Thermal Shock and Cycling)",
      "name_en": "Thermal Shock and Cycling Test",
      "section": "6.3.1, Annex 8B",
      "category": "THERM",
      "subcategory": "溫度循環 (Temperature Cycling)",
      "test_objects": [
        "PACK_SYSTEM"
      ],
      "conditions": {
        "soc": {
          "value": "≥ 50% SOC (正常操作範圍上半部)",
          "detail": "正常操作 SOC 範圍的上半部 (Upper 50 per cent of the normal operating SOC range)。",
          "source_reference": "Annex 8B 3.1(a)"
        },
        "high_temperature": {
          "value": "60 ± 2 °C (≥ 6 小時)",
          "detail": "最高溫度 60 ± 2 °C (或製造商要求之更高溫度)。每個極端溫度下停留至少 6 小時。",
          "source_reference": "Annex 8B 3.2"
        },
        "low_temperature": {
          "value": "-40 ± 2 °C (≥ 6 小時)",
          "detail": "最低溫度 -40 ± 2 °C (或製造商要求之更低溫度)。每個極端溫度下停留至少 6 小時。",
          "source_reference": "Annex 8B 3.2"
        },
        "transition_time": {
          "value": "≤ 30 分鐘",
          "detail": "極端溫度間的轉換時間不得超過 30 分鐘。",
          "source_reference": "Annex 8B 3.2"
        },
        "dwell_time": {
          "value": "各溫階 ≥ 6 小時；循環後 20 ± 10 °C 靜置 24 小時；完成後 1 次標準循環與 1 小時觀察",
          "detail": "每個極端溫度下停留至少 6 小時。循環完成後於 20 ± 10 °C 靜置 24 小時。靜置後進行一次 (1) 標準充放電循環，並觀察 1 小時。",
          "source_reference": "Annex 8B 3.2"
        },
        "cycles": {
          "value": "≥ 5 次循環",
          "detail": "至少進行 5 次完整循環。",
          "source_reference": "Annex 8B 3.2"
        },
        "post_storage": {
          "value": "24 小時",
          "detail": "循環完成後於 20 ± 10 °C 靜置 24 小時。",
          "source_reference": "Annex 8B 3.2"
        },
        "post_test": {
          "value": "標準循環 + 1 小時觀察",
          "detail": "靜置後進行一次標準充放電循環，並觀察 1 小時。",
          "source_reference": "Annex 8B 3.2"
        },
        "sample_quantity": {
          "value": "1 組代表性 REESS 或其子系統",
          "detail": "測試應使用 1 組完整代表性 REESS 或其相關子系統進行。若由製造商選擇使用子系統測試，須證明其結果能合理代表完整系統。",
          "source_reference": "4.1.3；Annex 8B 2.0"
        },
        "pre_conditioning": {
          "value": "調整至正常運轉範圍前 50% SOC",
          "detail": "測試開始前，測試裝置之充電狀態 (SOC) 應調整至正常運轉範圍之上半部 (前 50%)。",
          "source_reference": "Annex 8B 3.1"
        },
        "observation_period": {
          "value": "在環境溫度下觀察 1 小時",
          "detail": "測試及標準循環（若有）結束後，必須在測試環境的環境溫度條件下進行 1 小時之觀察期作為結束。",
          "source_reference": "Annex 8B 3.2"
        }
      },
      "acceptance_criteria": {
        "summary": "無洩漏、無破裂、無起火、無爆炸",
        "details": [
          "無洩漏",
          "無破裂（僅限高壓 REESS）",
          "無起火",
          "無爆炸",
          "對於高壓 REESS，測試後絕緣電阻應至少為 100 Ω/V"
        ]
      },
      "exemptions": [],
      "related_tests": [],
      "source_reference": "6.3.1, 6.3.2, Annex 8B",
      "original_text_snippet": "The tested-device shall be stored for at least six hours at a test temperature equal to 60°C ±2°C or higher if requested by the manufacturer, followed by storage for at least six hours at a test temperature equal to -40°C ±2°C or lower if requested by the manufacturer."
    },
    {
      "id": "AIS-156-DROP",
      "normalized_id": "MECH-DROP",
      "name_zh": "可拆卸 REESS 跌落測試 (Mechanical Drop)",
      "name_en": "Mechanical Drop Test for Removable REESS",
      "section": "6.4.1.1, Annex 8C",
      "category": "MECH",
      "subcategory": "跌落 (Drop)",
      "test_objects": [
        "PACK_SYSTEM"
      ],
      "conditions": {
        "soc": {
          "value": "≥ 90% SOC",
          "detail": "SOC 至少為額定容量的 90%。",
          "source_reference": "Annex 8C 2.1(a)"
        },
        "temperature": {
          "value": "20 ± 10 °C",
          "detail": "測試在環境溫度 20 ± 10 °C 下進行。",
          "source_reference": "Annex 8C 2.1(b)"
        },
        "drop_height": {
          "value": "1.0 m",
          "detail": "從 1.0 m 高度自由落下。",
          "source_reference": "Annex 8C 2.2"
        },
        "drop_surface": {
          "value": "平滑水平混凝土墊或等效硬度表面",
          "detail": "跌落表面為平滑水平混凝土墊或具有等效硬度的表面。",
          "source_reference": "Annex 8C 2.2"
        },
        "drop_count": {
          "value": "6 次（6 個不同方向各 1 次）；完成後標準循環或 1 小時觀察",
          "detail": "從 6 個不同方向各跌落一次 (1 次)。測試後直接進行標準循環（若適用）或觀察 1 小時。",
          "source_reference": "Annex 8C 2.2"
        },
        "orientation": {
          "value": "6 個不同方向各 1 次",
          "detail": "從 6 個不同方向各跌落一次。",
          "source_reference": "Annex 8C 2.2"
        },
        "post_test": {
          "value": "標準循環 + 1 小時觀察",
          "detail": "測試後直接進行標準循環（若適用）或觀察 1 小時。",
          "source_reference": "Annex 8C 2.2"
        },
        "sample_quantity": {
          "value": "1 組代表性 REESS，最多可使用 6 組",
          "detail": "測試使用完整代表性之可拆卸 REESS。依據規範，REESS 需從 6 個不同方向落下，製造商可決定每次落下測試使用不同的 REESS。",
          "source_reference": "4.1.3；Annex 8C 2.2"
        },
        "pre_conditioning": {
          "value": "調整至至少 90% SOC",
          "detail": "測試開始前，移除之 REESS 的充電狀態 (SOC) 應調整至至少額定容量的 90%。",
          "source_reference": "Annex 8C 2.1"
        },
        "observation_period": {
          "value": "在環境溫度下觀察 1 小時",
          "detail": "測試及標準循環（若有）結束後，必須在測試環境的環境溫度條件下進行 1 小時之觀察期作為結束。",
          "source_reference": "Annex 8C 2.2"
        }
      },
      "acceptance_criteria": {
        "summary": "無洩漏、無破裂、無起火、無爆炸",
        "details": [
          "無洩漏",
          "無破裂（僅限高壓 REESS）",
          "無起火",
          "無爆炸",
          "對於高壓 REESS，測試後絕緣電阻應至少為 100 Ω/V"
        ]
      },
      "exemptions": [
        "此測試僅適用於可拆卸式 REESS (Removable REESS)。"
      ],
      "related_tests": [],
      "source_reference": "6.4.1.1, 6.4.1.2, Annex 8C",
      "original_text_snippet": "The test shall be conducted by free fall of the removed REESS from a height of 1.0 m to a smooth horizontal concrete pad or other flooring type with equivalent hardness. The removed REESS shall be dropped six times from different orientations."
    },
    {
      "id": "AIS-156-SHOCK",
      "normalized_id": "MECH-SHOCK",
      "name_zh": "機械衝擊測試 (Mechanical Shock)",
      "name_en": "Mechanical Shock Test",
      "section": "6.4.2.1, Annex 8D",
      "category": "MECH",
      "subcategory": "機械衝擊 (Mechanical Shock)",
      "test_objects": [
        "PACK_SYSTEM"
      ],
      "conditions": {
        "soc": {
          "value": "≥ 50% SOC",
          "detail": "正常操作 SOC 範圍的上半部 (Upper 50 per cent of the normal operating SOC range)。",
          "source_reference": "Annex 8D 3.1(b)"
        },
        "temperature": {
          "value": "20 ± 10 °C",
          "detail": "測試在環境溫度 20 ± 10 °C 下進行。",
          "source_reference": "Annex 8D 3.1(a)"
        },
        "waveform": {
          "value": "半正弦波",
          "detail": "半正弦衝擊。",
          "source_reference": "Annex 8D 3.2"
        },
        "acceleration_peak": {
          "value": "< 12 kg 為 1500 m/s² (6 ms)；≥ 12 kg 為 500 m/s² (11 ms)",
          "detail": "對於質量小於 12 kg 的 REESS：半正弦衝擊，峰值加速度 1500 m/s²，脈衝持續時間 6 ms。對於質量達 12 kg 或以上的 REESS：半正弦衝擊，峰值加速度 500 m/s²，脈衝持續時間 11 ms。",
          "source_reference": "Annex 8D 3.2(a)；Annex 8D 3.2(b)"
        },
        "pulse_duration": {
          "value": "6 ms (< 12 kg) / 11 ms (≥ 12 kg)",
          "detail": "脈衝持續時間 6 ms (< 12 kg) 或 11 ms (≥ 12 kg)。",
          "source_reference": "Annex 8D 3.2(a)；Annex 8D 3.2(b)"
        },
        "shock_count": {
          "value": "18 次（3 個安裝方向正負各 3 次）；完成後 1 次標準循環與 1 小時觀察",
          "detail": "在三個 (3 個) 互相垂直的安裝方向上，每個方向正負各 3 次衝擊，總計 18 次。測試後進行一次 (1) 標準充放電循環，並觀察 1 小時。",
          "source_reference": "Annex 8D 3.2"
        },
        "direction": {
          "value": "3 個互相垂直方向（正負各 3 次）",
          "detail": "在三個互相垂直的安裝方向上，每個方向正負各 3 次衝擊，總計 18 次。",
          "source_reference": "Annex 8D 3.2"
        },
        "post_test": {
          "value": "標準循環 + 1 小時觀察",
          "detail": "測試後進行一次標準充放電循環，並觀察 1 小時。",
          "source_reference": "Annex 8D 3.2"
        },
        "sample_quantity": {
          "value": "1 組代表性 REESS 或其子系統",
          "detail": "測試應使用 1 組完整代表性 REESS 或其相關子系統進行。若由製造商選擇使用子系統測試，須證明其結果能合理代表完整系統。",
          "source_reference": "4.1.3；Annex 8D 2.1"
        },
        "pre_conditioning": {
          "value": "調整至正常運轉範圍前 50% SOC",
          "detail": "測試開始前，測試裝置之充電狀態 (SOC) 應調整至正常運轉範圍之上半部 (前 50%)。",
          "source_reference": "Annex 8D 3.1"
        },
        "observation_period": {
          "value": "在環境溫度下觀察 1 小時",
          "detail": "測試及標準循環（若有）結束後，必須在測試環境的環境溫度條件下進行 1 小時之觀察期作為結束。",
          "source_reference": "Annex 8D 3.2"
        }
      },
      "acceptance_criteria": {
        "summary": "無洩漏、無破裂、無起火、無爆炸",
        "details": [
          "無洩漏",
          "無破裂（僅限高壓 REESS）",
          "無起火",
          "無爆炸",
          "對於高壓 REESS，測試後絕緣電阻應至少為 100 Ω/V"
        ]
      },
      "exemptions": [
        "此測試僅適用於配備中柱及/或側支架的車輛 (Vehicles with a centre and/or side stand)。"
      ],
      "related_tests": [],
      "source_reference": "6.4.2.1, 6.4.2.2, Annex 8D",
      "original_text_snippet": "The tested-device shall be subjected to a half-sine shock of peak acceleration of 1500 m/s² and pulse duration of 6 ms... Each tested-device shall be subjected to three shocks in the positive direction and three shocks in the negative direction of each of three mutually perpendicular mounting positions."
    },
    {
      "id": "AIS-156-FIRE",
      "normalized_id": "THERM-FIRE",
      "name_zh": "耐火測試 (Fire Resistance)",
      "name_en": "Fire Resistance Test",
      "section": "6.5, Annex 8E",
      "category": "THERM",
      "subcategory": "防火 (Fire Resistance)",
      "test_objects": [
        "PACK_SYSTEM"
      ],
      "conditions": {
        "soc": {
          "value": "≥ 50% SOC",
          "detail": "正常操作 SOC 範圍的上半部 (Upper 50 per cent of the normal operating SOC range)。",
          "source_reference": "Annex 8E 3.1(b)"
        },
        "temperature": {
          "value": "≥ 0 °C",
          "detail": "測試在至少 0 °C 的環境溫度下進行。",
          "source_reference": "Annex 8E 3.1(a)"
        },
        "apparatus": {
          "value": "商業燃料燃燒盤（超出水平投影 20～50 cm）",
          "detail": "使用裝有商業燃料的燃燒盤，燃燒盤尺寸需超出測試物體水平投影 20-50 cm。",
          "source_reference": "Annex 8E 3.3"
        },
        "fire_exposure": {
          "value": "預熱 60 秒 (距 ≥ 3 m) → 直接火焰 70 秒 → 間接火焰 60 秒 (或延續直接 60 秒) → 降溫至少 3 小時",
          "detail": "A階段：燃料盤必須在距離受測設備至少 3 公尺 (at least 3 m) 的距離處點燃並預熱 60 秒。B階段：將燃燒盤移至測試設備下方，直接火焰暴露 70 秒。C階段：在燃燒盤上方加入耐火屏蔽層，進行間接火焰暴露 60 秒 (或可選擇延續 B 階段直接暴露 60 秒)。D階段：移除火源，觀察直至測試設備溫度降至環境溫度，或確認溫度已持續下降至少 3 小時。",
          "source_reference": "Annex 8E 3.7.1；Annex 8E 3.7.2；Annex 8E 3.7.3；Annex 8E 3.7.4"
        },
        "termination": {
          "value": "火源移除後觀察至降至環境溫度或持續下降至少 3 小時",
          "detail": "移除油盤後，必須觀察測試裝置，直到測試裝置之表面溫度降至環境溫度，或已持續降溫至少 3 小時為止。",
          "source_reference": "Annex 8E 3.7.4"
        },
        "sample_quantity": {
          "value": "1 組代表性 REESS 或其子系統",
          "detail": "測試應使用 1 組完整代表性 REESS 或其相關子系統進行。若由製造商選擇使用子系統測試，須證明其結果能合理代表完整系統。",
          "source_reference": "4.1.3；6.5；Annex 8E 2.1"
        },
        "pre_conditioning": {
          "value": "調整至正常運轉範圍前 50% SOC",
          "detail": "測試開始前，測試裝置之充電狀態 (SOC) 應調整至正常運轉範圍之上半部 (前 50%)。",
          "source_reference": "Annex 8E 3.1"
        },
        "observation_period": {
          "value": "觀察至降至環境溫度或降溫至少 3 小時",
          "detail": "移除油盤後，必須觀察測試裝置，直到測試裝置之表面溫度降至環境溫度，或已持續降溫至少 3 小時為止。",
          "source_reference": "Annex 8E 3.7.4"
        }
      },
      "acceptance_criteria": {
        "summary": "無爆炸",
        "details": [
          "無爆炸"
        ]
      },
      "exemptions": [
        "僅適用於包含可燃電解液的 REESS。",
        "製造商可選擇以車輛層級或組件層級執行此測試。",
        "僅適用於配備乘客艙的車輛 (applies for vehicles with a passenger compartment only)。"
      ],
      "related_tests": [],
      "source_reference": "6.5, Annex 8E",
      "original_text_snippet": "During the test, the tested-device shall exhibit no evidence of explosion. Phase B: Direct exposure to flame. For 70 seconds the tested-device shall be exposed to the flame from the freely burning fuel."
    },
    {
      "id": "AIS-156-SC-EXT",
      "normalized_id": "ELEC-SC-EXT",
      "name_zh": "外部短路保護測試 (External Short Circuit Protection)",
      "name_en": "External Short Circuit Protection Test",
      "section": "6.6.1, Annex 8F",
      "category": "ELEC",
      "subcategory": "外部短路 (External Short Circuit)",
      "test_objects": [
        "PACK_SYSTEM"
      ],
      "conditions": {
        "soc": {
          "value": "≥ 50% SOC",
          "detail": "正常操作 SOC 範圍的上半部 (Upper 50 per cent of the normal operating SOC range)。",
          "source_reference": "Annex 8F 3.1(b)"
        },
        "temperature": {
          "value": "20 ± 10 °C（或應要求在更高溫度）",
          "detail": "測試在環境溫度 20 ± 10 °C 下進行 (或製造商要求之更高溫度)。",
          "source_reference": "Annex 8F 3.1(a)"
        },
        "fault_condition": {
          "value": "主接觸器閉合",
          "detail": "充電與放電的所有相關主接觸器均處於閉合狀態。",
          "source_reference": "Annex 8F 3.2"
        },
        "external_resistance": {
          "value": "≤ 5 mΩ",
          "detail": "連接正負極的短路電阻不得超過 5 mΩ。",
          "source_reference": "Annex 8F 3.2"
        },
        "duration": {
          "value": "持續至保護中斷或限制，或外殼溫度穩定 (1 小時內變化 < 4 °C) 後至少 1 小時",
          "detail": "持續短路直至保護功能中斷或限制電流，或在外殼溫度穩定 (1 小時內溫度梯度小於 4 °C) 後至少持續 1 小時。",
          "source_reference": "Annex 8F 3.2"
        },
        "termination": {
          "value": "保護中斷/限制電流，或溫度穩定後 1 小時；完成後 1 次標準循環與 1 小時觀察",
          "detail": "持續短路直至保護功能中斷或限制電流，或在外殼溫度穩定 (1 小時內溫度梯度小於 4 °C) 後至少持續 1 小時。測試後進行一次 (1) 標準充放電循環，並觀察 1 小時。",
          "source_reference": "Annex 8F 3.2；Annex 8F 3.3"
        },
        "post_test": {
          "value": "標準循環 + 1 小時觀察",
          "detail": "測試後進行一次標準充放電循環，並觀察 1 小時。",
          "source_reference": "Annex 8F 3.3"
        },
        "sample_quantity": {
          "value": "1 組代表性 REESS 或其子系統",
          "detail": "測試應使用 1 組完整代表性 REESS 或其相關子系統進行。若由製造商選擇使用子系統測試，須證明其結果能合理代表完整系統。",
          "source_reference": "4.1.3；Annex 8F 2.0"
        },
        "pre_conditioning": {
          "value": "調整至正常運轉範圍前 50% SOC",
          "detail": "測試開始前，測試裝置之充電狀態 (SOC) 應調整至正常運轉範圍之上半部 (前 50%)。",
          "source_reference": "Annex 8F 3.1"
        },
        "observation_period": {
          "value": "在環境溫度下觀察 1 小時",
          "detail": "測試及標準循環（若有）結束後，必須在測試環境的環境溫度條件下進行 1 小時之觀察期作為結束。",
          "source_reference": "Annex 8F 3.3"
        }
      },
      "acceptance_criteria": {
        "summary": "無洩漏、無破裂、無起火、無爆炸",
        "details": [
          "無洩漏",
          "無破裂（僅限高壓 REESS）",
          "無起火",
          "無爆炸",
          "對於高壓 REESS，測試後絕緣電阻應至少為 100 Ω/V"
        ]
      },
      "exemptions": [],
      "related_tests": [],
      "source_reference": "6.6.1, 6.6.2, Annex 8F",
      "original_text_snippet": "The positive and negative terminals of the tested-device shall be connected to each other to produce a short circuit. The connection used for this purpose shall have a resistance not exceeding 5 mΩ."
    },
    {
      "id": "AIS-156-OC",
      "normalized_id": "ELEC-OC",
      "name_zh": "過充電保護測試 (Overcharge Protection)",
      "name_en": "Overcharge Protection Test",
      "section": "6.7.1, Annex 8G",
      "category": "ELEC",
      "subcategory": "過充電 (Overcharge)",
      "test_objects": [
        "PACK_SYSTEM"
      ],
      "conditions": {
        "temperature": {
          "value": "20 ± 10 °C（或應要求在更高溫度）",
          "detail": "測試在環境溫度 20 ± 10 °C 下進行 (或製造商要求之更高溫度)。",
          "source_reference": "Annex 8G 3.1(a)"
        },
        "charging_current": {
          "value": "≥ 1/3 C（不超過正常工作範圍內最大電流）",
          "detail": "以至少 1/3 C 的速率充電，但不超過製造商指定的正常工作範圍內的最大電流。",
          "source_reference": "Annex 8G 3.2"
        },
        "fault_condition": {
          "value": "停用外部充電控制限制",
          "detail": "任何外部的充電控制限制應被停用。",
          "source_reference": "Annex 8G 3.2"
        },
        "termination": {
          "value": "保護介入自動中斷/限制，或充至額定充電容量 2 倍 (200%)；完成後 1 次標準循環與 1 小時觀察",
          "detail": "持續充電直至測試設備自動中斷或限制充電；若保護未介入，則持續充至額定充電容量的兩倍 (2 倍 / 200%)。測試後進行一次 (1) 標準充放電循環，並觀察 1 小時。",
          "source_reference": "Annex 8G 3.2；Annex 8G 3.3"
        },
        "post_test": {
          "value": "標準循環 + 1 小時觀察",
          "detail": "測試後進行一次標準充放電循環，並觀察 1 小時。",
          "source_reference": "Annex 8G 3.3"
        },
        "sample_quantity": {
          "value": "1 組代表性 REESS 或其子系統",
          "detail": "測試應使用 1 組完整代表性 REESS 或其相關子系統進行。若由製造商選擇使用子系統測試，須證明其結果能合理代表完整系統。",
          "source_reference": "4.1.3；Annex 8G 2.0"
        },
        "observation_period": {
          "value": "在環境溫度下觀察 1 小時",
          "detail": "測試及標準循環（若有）結束後，必須在測試環境的環境溫度條件下進行 1 小時之觀察期作為結束。",
          "source_reference": "Annex 8G 3.3"
        }
      },
      "acceptance_criteria": {
        "summary": "無洩漏、無破裂、無起火、無爆炸",
        "details": [
          "無洩漏",
          "無破裂（僅限高壓 REESS）",
          "無起火",
          "無爆炸",
          "對於高壓 REESS，測試後絕緣電阻應至少為 100 Ω/V"
        ]
      },
      "exemptions": [],
      "related_tests": [],
      "source_reference": "6.7.1, 6.7.2, Annex 8G",
      "original_text_snippet": "The tested-device shall be charged with at least 1/3 C rate but not exceeding the maximum current within the normal operating range specified by the manufacturer... The charging shall be continued until the tested-device (automatically) interrupts or limits the charging... or to twice rated charge capacity."
    },
    {
      "id": "AIS-156-OD",
      "normalized_id": "ELEC-OD",
      "name_zh": "過放電保護測試 (Over-discharge Protection)",
      "name_en": "Over-discharge Protection Test",
      "section": "6.8.1, Annex 8H",
      "category": "ELEC",
      "subcategory": "過放電 (Over-discharge)",
      "test_objects": [
        "PACK_SYSTEM"
      ],
      "conditions": {
        "temperature": {
          "value": "20 ± 10 °C（或應要求在更高溫度）",
          "detail": "測試在環境溫度 20 ± 10 °C 下進行 (或製造商要求之更高溫度)。",
          "source_reference": "Annex 8H 3.1(a)"
        },
        "discharge_current": {
          "value": "≥ 1/3 C（不超過正常工作範圍內最大電流）",
          "detail": "以至少 1/3 C 的速率放電，但不超過製造商指定的正常工作範圍內的最大電流。",
          "source_reference": "Annex 8H 3.2"
        },
        "termination": {
          "value": "保護介入自動中斷/限制，或放電至標稱電壓 25%；完成後 1 次標準充電與 1 小時觀察",
          "detail": "持續放電直至測試設備自動中斷或限制放電；若保護未介入，則放電至標稱電壓的 25%。測試後進行一次 (1) 標準充電，並觀察 1 小時。",
          "source_reference": "Annex 8H 3.2；Annex 8H 3.3"
        },
        "post_test": {
          "value": "標準充電 + 1 小時觀察",
          "detail": "測試後進行一次標準充電，並觀察 1 小時。",
          "source_reference": "Annex 8H 3.3"
        },
        "sample_quantity": {
          "value": "1 組代表性 REESS 或其子系統",
          "detail": "測試應使用 1 組完整代表性 REESS 或其相關子系統進行。若由製造商選擇使用子系統測試，須證明其結果能合理代表完整系統。",
          "source_reference": "4.1.3；Annex 8H 2.0"
        },
        "observation_period": {
          "value": "在環境溫度下觀察 1 小時",
          "detail": "測試及標準循環（若有）結束後，必須在測試環境的環境溫度條件下進行 1 小時之觀察期作為結束。",
          "source_reference": "Annex 8H 3.3"
        }
      },
      "acceptance_criteria": {
        "summary": "無洩漏、無破裂、無起火、無爆炸",
        "details": [
          "無洩漏",
          "無破裂（僅限高壓 REESS）",
          "無起火",
          "無爆炸",
          "對於高壓 REESS，測試後絕緣電阻應至少為 100 Ω/V"
        ]
      },
      "exemptions": [],
      "related_tests": [],
      "source_reference": "6.8.1, 6.8.2, Annex 8H",
      "original_text_snippet": "A discharge shall be performed with at least 1/3 C rate but not exceeding the maximum current within the normal operating range... The discharging shall be continued until the tested-device (automatically) interrupts or limits the discharging... or until 25 per cent of nominal voltage level."
    },
    {
      "id": "AIS-156-THERM-ABUSE",
      "normalized_id": "THERM-ABUSE",
      "name_zh": "過溫保護測試 (Over-temperature Protection)",
      "name_en": "Over-temperature Protection Test",
      "section": "6.9.1, Annex 8I",
      "category": "THERM",
      "subcategory": "熱濫用 (Thermal Abuse)",
      "test_objects": [
        "PACK_SYSTEM"
      ],
      "conditions": {
        "cooling": {
          "value": "若可在無冷卻下運行則停用冷卻系統",
          "detail": "若 REESS 可在無冷卻狀態下運行，則停用冷卻系統。",
          "source_reference": "Annex 8I 2.2"
        },
        "operation": {
          "value": "以最快提升電芯溫度之穩定電流連續充放電循環",
          "detail": "以能在正常操作範圍內最快提升電芯溫度的穩定電流進行連續充放電。持續量測外殼內靠近電芯處的溫度。",
          "source_reference": "Annex 8I 2.3；Annex 8I 3.2"
        },
        "target_temperature": {
          "value": "對流烤箱逐漸升溫至保護閾值或最高操作溫度並維持",
          "detail": "將設備置於對流烤箱或環境試驗箱中，將環境溫度逐漸提升至保護閾值溫度或最高操作溫度並維持。",
          "source_reference": "Annex 8I 3.3；Annex 8I 3.3.1；Annex 8I 3.3.2"
        },
        "termination": {
          "value": "REESS 抑制或限制充放電，或溫度穩定（2 小時內變化 < 4 °C）",
          "detail": "測試持續直至 REESS 抑制或限制充放電，或溫度穩定 (2 小時內溫度梯度小於 4 °C)。",
          "source_reference": "Annex 8I 3.4"
        },
        "sample_quantity": {
          "value": "1 組代表性 REESS 或其子系統",
          "detail": "測試應使用 1 組完整代表性 REESS 或其相關子系統進行。若由製造商選擇使用子系統測試，須證明其結果能合理代表完整系統。",
          "source_reference": "4.1.3；Annex 8I 2.1"
        }
      },
      "acceptance_criteria": {
        "summary": "無洩漏、無破裂、無起火、無爆炸",
        "details": [
          "無洩漏",
          "無破裂（僅限高壓 REESS）",
          "無起火",
          "無爆炸",
          "對於高壓 REESS，測試後絕緣電阻應至少為 100 Ω/V"
        ]
      },
      "exemptions": [
        "若不需要特定的保護措施，則必須證明在這些過溫條件下仍能安全運作且符合允收標準。"
      ],
      "related_tests": [],
      "source_reference": "6.9.1, 6.9.2, Annex 8I",
      "original_text_snippet": "The tested-device shall be continuously charged and discharged with a steady current that will increase the temperature of cells as rapidly as possible within the normal operation range... The tested-device shall be placed in a convective oven or climatic chamber... chamber temperature shall be gradually increased."
    },
    {
      "id": "AIS-156-H2",
      "section": "6.10",
      "category": "ENV",
      "subcategory": "GAS",
      "name_en": "Hydrogen Emission Test",
      "name_zh": "氫氣排放測試",
      "test_objects": [
        "PACK_SYSTEM"
      ],
      "exemptions": [
        "具備封閉化學系統之電池（如鋰離子電池）"
      ],
      "conditions": {
        "procedure": {
          "value": "密閉空間量測",
          "detail": "依照 Annex 7 的程序在密閉空間中測量氫氣排放量。",
          "source_reference": "5.4.2；Annex 7 4.1"
        },
        "normal_charge": {
          "value": "正常充電 < 125 g",
          "detail": "正常充電條件下，5 小時內氫氣排放量低於 125 g。",
          "source_reference": "5.4.3"
        },
        "failure_charge": {
          "value": "故障充電 < 42 g",
          "detail": "充電器故障條件下，氫氣排放量低於 42 g。",
          "source_reference": "5.4.4"
        },
        "sample_quantity": {
          "value": "1 輛代表性車輛或 1 組代表性 REESS",
          "detail": "測試應使用 1 輛完整代表性車輛（配備待測 REESS），或使用 1 組代表性 REESS 進行測試。",
          "source_reference": "3.1.3；4.1.3"
        },
        "pre_conditioning": {
          "value": "車輛行駛至少 300 公里，或部件至少 5 次標準循環",
          "detail": "若為車輛級測試，車輛在測試前 7 天內必須至少行駛 300 公里。若為部件級測試，REESS 必須已經過至少 5 次標準循環。",
          "source_reference": "Annex 7 3.1.1；Annex 7 3.2.1"
        }
      },
      "acceptance_criteria": {
        "summary": "氫氣排放未超標",
        "details": [
          "正常充電氫氣排放量低於 125 g",
          "故障充電氫氣排放量低於 42 g"
        ]
      },
      "normalized_id": "ENV-H2"
    }
  ],
  "test_sequence": {
    "description": "AIS-156 REESS 測試不強制所有項目在同一組樣品上循序進行，通常可由多個測試樣品分別執行。",
    "sequences": []
  },
  "global_exemptions": [
    {
      "id": "GE-01",
      "description": "具備封閉化學反應系統（如鋰離子電池）的 REESS 在適當文件證明下可豁免氫氣排放測試 (Hydrogen Emission Test)。",
      "applicable_tests": [],
      "source_reference": "5.4"
    }
  ],
  "metadata": {
    "schema_version": "2.0",
    "created_by": "Battery Safety Standards Agent",
    "created_date": "2026-05-22",
    "extraction_method": "Cross-validated from 3 sources: Gemini CLI standardized markdown, Original OCR markdown (authoritative), and existing batch JSON",
    "cross_validation_notes": [
      "重點關注 REESS 電池本體測試 (Section 6 & Annex 8)。",
      "所有通過標準均包含：無洩漏、無破裂 (高壓系統)、無起火、無爆炸，且高壓系統絕緣電阻 ≥ 100 Ω/V。",
      "測試參數與 OCR Markdown 進行交叉驗證完全吻合。"
    ],
    "enrichment": "2026-09-26 已逐項對照原文核對試驗程序欄位：有原文依據者改為原文規定並附條款（source_reference），原文未規定者刪除。",
    "parameter_review": [
      "2026-11-17：依原文補齊試驗參數（AIS-156-VIB、AIS-156-THERM-CYCLE、AIS-156-DROP、AIS-156-SHOCK、AIS-156-FIRE、AIS-156-SC-EXT、AIS-156-OC、AIS-156-OD、AIS-156-THERM-ABUSE、AIS-156-H2），出處見各欄位 source_reference。"
    ]
  }
}
