Repository: kluorvoeDing/standard-dictionary

# 電池安全標準橫向比對

把各國電池安全標準的測試條件拆成結構化資料，放在同一張表上逐項對照。

**網站：** <https://standard-dictionary.vercel.app>

收錄 **30 份標準、512 項測試**，涵蓋 GB、UL、IEC、UN、JIS、AIS、SAND 等體系，從手機電池到儲能系統。

---

## 能做什麼

| 功能 | 說明 |
|---|---|
| **橫向比對** | 選 2～5 份標準，同一參數排在同一列，例如短路電阻、擠壓力、跌落高度。數值不同的列會標出來。 |
| **只看差異** | 隱藏相同的列和完全相同的測試，只留真正不同的地方。 |
| **試驗程序** | 每項測試的樣品數量、前置處理、觀察期，全部附原文條款出處。 |
| **快速檢索** | 按 `/` 或 `⌘K`／`Ctrl+K`。數值依「數字＋單位」比對，輸入「6V」找得到「6.0 V」，輸入「1m」不會找到「1 mm」。 |
| **總覽矩陣** | 全部測試項目一覽，可匯出 CSV 或列印。 |
| **AI 小幫手** | 針對選取的標準提問；沒選標準時以全庫資料回答。 |
| **分享比對** | 比對狀態寫在網址上，複製網址就能分享同一個比對畫面。 |

---

File: data/GB31241.4.json (part 1 of 2)
{
  "schema_version": "2.0",
  "document": {
    "id": "GB31241.4",
    "full_name": "GB 31241.4-2026 Safety of lithium ion cells and batteries used in electronic and electrical equipment—Part 4:Toys",
    "full_name_zh": "GB 31241.4—2026 電子電器用鋰離子電池和電池組安全 第4部分:玩具",
    "short_name": "GB 31241.4-2026",
    "publisher": "國家市場監督管理總局、國家標準化管理委員會",
    "publication_date": "2026-03-31發布 2027-04-01實施",
    "type": "standard",
    "scope": "適用於玩具用鋰離子電池和電池組。兒童、嬰童等類似用品用鋰離子電池和電池組參考使用。不適用於兒童手錶用鋰離子電池和電池組。",
    "applicable_objects": [
      "CELL",
      "PACK_SYSTEM"
    ],
    "source_pdf": "GB31241.4-2026.pdf",
    "source_gemini_md": ""
  },
  "terms": [
    {
      "term_en": "toy",
      "term_zh": "玩具",
      "definition": "設計或明顯預定供14歲以下兒童在玩耍中使用的任何產品。"
    },
    {
      "term_en": "lithium ion cell",
      "term_zh": "鋰離子電池",
      "definition": "依靠鋰離子在正極和負極之間移動實現化學能與電能相互轉化的裝置，並被設計成可充電。"
    },
    {
      "term_en": "lithium ion battery",
      "term_zh": "鋰離子電池組",
      "definition": "包含有保護電路的由任意數量的鋰離子電池組合而成準備使用的組合體。"
    }
  ],
  "tests": [
    {
      "id": "GB31241.4-6.1",
      "normalized_id": "ELEC-SC-EXT",
      "name_zh": "高溫外部短路試驗 (電池)",
      "name_en": "High-temperature External Short Circuit Test (Cell)",
      "section": "6.1",
      "category": "ELEC",
      "subcategory": "外部短路 (External Short Circuit)",
      "test_objects": [
        "CELL"
      ],
      "conditions": {
        "soc": {
          "value": "標準充電後 (100% SOC)",
          "detail": "將電池按照 4.5.1 規定的試驗方法充滿電後。",
          "source_reference": "6.1；4.5.1"
        },
        "temperature": {
          "value": "57 ± 4 °C",
          "detail": "待電池表面溫度達到 57 °C ± 4 °C 後，再放置 30 分鐘。",
          "source_reference": "6.1"
        },
        "external_resistance": {
          "value": "80 ± 10 mΩ",
          "detail": "用導線連接正負極，全部外部電阻為 80 mΩ ± 10 mΩ。",
          "source_reference": "6.1"
        },
        "termination": {
          "value": "溫度下降達峰值 20% 或短路持續 24 小時",
          "detail": "電池溫度下降值達到溫度最大值的 20% 或短接時間達到 24 小時；當有爭議時，a) 和 b) 選較嚴者。",
          "source_reference": "6.1"
        },
        "sample_quantity": {
          "value": "3 個（樣品 1～3）",
          "detail": "4.6.2；表 1：電池 1～3（b 註：本項使用依序完成 7.2、7.3、7.4、7.5 之後的同批樣品）。",
          "source_reference": "4.6.2；4.6.5 表1"
        },
        "pre_conditioning": {
          "value": "預處理後充滿電，於 57 °C±4 °C 待溫後再放置 30 分鐘",
          "detail": "4.6.4：所有樣品先按 4.5 進行 2 個充放電完整循環（充放電之間擱置 10 分鐘）；電池組再按 4.5.1 充滿電，依 GB/T 17626.2 對每個輸出端子進行 ±4 kV 接觸放電與 ±8 kV 空氣放電；6.1：按 4.5.1 充滿電後放置在 57 °C±4 °C 環境中，表面溫度達到 57 °C±4 °C 後再放置 30 分鐘，然後短路。",
          "source_reference": "4.6.4；4.5.1；6.1"
        }
      },
      "acceptance_criteria": {
        "summary": "無起火、無爆炸",
        "details": [
          "無起火",
          "無爆炸"
        ]
      },
      "exemptions": [],
      "related_tests": [],
      "source_reference": "6.1"
    },
    {
      "id": "GB31241.4-6.2",
      "normalized_id": "ELEC-OC",
      "name_zh": "過充電試驗 (電池)",
      "name_en": "Overcharge Test (Cell)",
      "section": "6.2",
      "category": "ELEC",
      "subcategory": "過充電 (Overcharge)",
      "test_objects": [
        "CELL"
      ],
      "conditions": {
        "soc": {
          "value": "標準充電後 (100% SOC)",
          "detail": "將電池按照 4.5.1 規定的試驗方法充滿電後。",
          "source_reference": "6.2；4.5.1"
        },
        "charging_current": {
          "value": "0.2 It 恆流充電",
          "detail": "用 0.2 It 恆流充電。",
          "source_reference": "6.2"
        },
        "charging_voltage": {
          "value": "1.3 × Ucl (額定能量高於 50 Wh 之電池組為 1.5 × Ucl)",
          "detail": "至 1.3 × Ucl (充電限制電壓)。額定能量高於 50 Wh 電池組的組成電池過充試驗電壓為 1.5 × Ucl。",
          "source_reference": "6.2"
        },
        "termination": {
          "value": "繼續恆壓 1 小時或總充電時間達 7 小時停止",
          "detail": "繼續恆壓充電 1 小時停止試驗，或總充電時間達到 7 小時停止試驗。",
          "source_reference": "6.2"
        },
        "sample_quantity": {
          "value": "3 個（樣品 4～6）",
          "detail": "4.6.2；表 1：電池 4～6。",
          "source_reference": "4.6.2；4.6.5 表1"
        },
        "pre_conditioning": {
          "value": "預處理後，按 4.5.1 充滿電",
          "detail": "4.6.4：所有樣品先按 4.5 進行 2 個充放電完整循環（充放電之間擱置 10 分鐘）；電池組再按 4.5.1 充滿電，依 GB/T 17626.2 對每個輸出端子進行 ±4 kV 接觸放電與 ±8 kV 空氣放電；6.2：按 4.5.1 規定的方法充滿電後進行試驗。",
          "source_reference": "4.6.4；4.5.1；6.2"
        }
      },
      "acceptance_criteria": {
        "summary": "無起火、無爆炸",
        "details": [
          "無起火",
          "無爆炸"
        ]
      },
      "exemptions": [],
      "related_tests": [],
      "source_reference": "6.2"
    },
    {
      "id": "GB31241.4-6.3",
      "normalized_id": "ELEC-FD",
      "name_zh": "強制放電試驗 (電池)",
      "name_en": "Forced Discharge Test (Cell)",
      "section": "6.3",
      "category": "ELEC",
      "subcategory": "強制放電 (Forced Discharge)",
      "test_objects": [
        "CELL"
      ],
      "conditions": {
        "soc": {
          "value": "標準放電後 (0% SOC)",
          "detail": "按照 4.5.2 規定的試驗方法放完電後。",
          "source_reference": "6.3；4.5.2"
        },
        "current": {
          "value": "1 It 反向充電",
          "detail": "以 1 It 電流進行反向充電。",
          "source_reference": "6.3"
        },
        "target_voltage": {
          "value": "-Uup (負的電池充電上限電壓)",
          "detail": "如果在反向充電 90 分鐘內，電壓達到負的電池充電上限電壓 (-Uup)，應透過減小電流保持該電壓繼續進行反向充電，直至 90 分鐘結束。",
          "source_reference": "6.3"
        },
        "duration": {
          "value": "90 分鐘",
          "detail": "反向充電時間共計 90 分鐘。",
          "source_reference": "6.3"
        },
        "sample_quantity": {
          "value": "3 個（樣品 7～9）",
          "detail": "4.6.2；表 1：電池 7～9。",
          "source_reference": "4.6.2；4.6.5 表1"
        },
        "pre_conditioning": {
          "value": "預處理後，按 4.5.2 放完電",
          "detail": "4.6.4：所有樣品先按 4.5 進行 2 個充放電完整循環（充放電之間擱置 10 分鐘）；電池組再按 4.5.1 充滿電，依 GB/T 17626.2 對每個輸出端子進行 ±4 kV 接觸放電與 ±8 kV 空氣放電；6.3：按 4.5.2 規定的方法放完電後進行試驗。",
          "source_reference": "4.6.4；4.5.2；6.3"
        }
      },
      "acceptance_criteria": {
        "summary": "無起火、無爆炸",
        "details": [
          "無起火",
          "無爆炸"
        ]
      },
      "exemptions": [],
      "related_tests": [],
      "source_reference": "6.3"
    },
    {
      "id": "GB31241.4-7.2",
      "normalized_id": "THERM-ALT",
      "name_zh": "低氣壓試驗",
      "name_en": "Low Pressure Test",
      "section": "7.2",
      "category": "THERM",
      "subcategory": "低氣壓 (Low Pressure)",
      "test_objects": [
        "CELL",
        "PACK_SYSTEM"
      ],
      "conditions": {
        "soc": {
          "value": "標準充電後 (100% SOC)",
          "detail": "將樣品按照 4.5.1 規定的試驗方法充滿電後。",
          "source_reference": "7.2；4.5.1"
        },
        "temperature": {
          "value": "20 ± 5 °C",
          "detail": "放置於 20 °C ± 5 °C 的真空箱中。",
          "source_reference": "7.2"
        },
        "pressure": {
          "value": "11.6 kPa (模擬海拔 15240 m)",
          "detail": "抽真空將箱內壓強降低至 11.6 kPa (模擬海拔 15240 m)。",
          "source_reference": "7.2"
        },
        "duration": {
          "value": "保持 6 小時",
          "detail": "保持 6 小時。",
          "source_reference": "7.2"
        },
        "sample_quantity": {
          "value": "電池、電池組各 3 個（樣品 1～3）",
          "detail": "4.6.2；表 1：電池 1～3、電池組 1～3（c 註：複用樣品依章節號順序測試，接續 7.3、7.4、7.5）。",
          "source_reference": "4.6.2；4.6.5 表1"
        },
        "pre_conditioning": {
          "value": "預處理後，按 4.5.1 充滿電",
          "detail": "4.6.4：所有樣品先按 4.5 進行 2 個充放電完整循環（充放電之間擱置 10 分鐘）；電池組再按 4.5.1 充滿電，依 GB/T 17626.2 對每個輸出端子進行 ±4 kV 接觸放電與 ±8 kV 空氣放電；7.2：按 4.5.1 規定的方法充滿電後進行試驗。",
          "source_reference": "4.6.4；4.5.1；7.2"
        }
      },
      "acceptance_criteria": {
        "summary": "無起火、無爆炸、無洩漏",
        "details": [
          "無起火",
          "無爆炸",
          "無洩漏"
        ]
      },
      "exemptions": [],
      "related_tests": [],
      "source_reference": "7.2"
    },
    {
      "id": "GB31241.4-7.3",
      "normalized_id": "THERM-CYCLE",
      "name_zh": "溫度循環試驗",
      "name_en": "Temperature Cycling Test",
      "section": "7.3",
      "category": "THERM",
      "subcategory": "溫度循環 (Temperature Cycling)",
      "test_objects": [
        "CELL",
        "PACK_SYSTEM"
      ],
      "conditions": {
        "soc": {
          "value": "標準充電後 (100% SOC)",
          "detail": "將充滿電的樣品放置在試驗箱內。",
          "source_reference": "7.3"
        },
        "high_temperature": {
          "value": "72 ± 2 °C (保持 6 小時)",
          "detail": "在 72 °C ± 2 °C 保持 6 小時。轉換時間不大於 30 分鐘。",
          "source_reference": "7.3"
        },
        "low_temperature": {
          "value": "-40 ± 2 °C (保持 6 小時)",
          "detail": "在 -40 °C ± 2 °C 保持 6 小時。轉換時間不大於 30 分鐘。",
          "source_reference": "7.3"
        },
        "transition_time": {
          "value": "≤ 30 分鐘",
          "detail": "轉換時間不大於 30 分鐘。",
          "source_reference": "7.3"
        },
        "cycles": {
          "value": "10 次循環",
          "detail": "共循環 10 次。",
          "source_reference": "7.3"
        },
        "observation": {
          "value": "6 小時",
          "detail": "在 25 °C ± 5 °C 的環境溫度下保存至少 6 小時",
          "source_reference": "7.3"
        },
        "sample_quantity": {
          "value": "電池、電池組各 3 個（樣品 1～3）",
          "detail": "4.6.2；表 1：電池 1～3、電池組 1～3（c 註：與 7.2 共用樣品，依序接續 7.4、7.5）。",
          "source_reference": "4.6.2；4.6.5 表1"
        },
        "pre_conditioning": {
          "value": "預處理後，充滿電",
          "detail": "4.6.4：所有樣品先按 4.5 進行 2 個充放電完整循環（充放電之間擱置 10 分鐘）；電池組再按 4.5.1 充滿電，依 GB/T 17626.2 對每個輸出端子進行 ±4 kV 接觸放電與 ±8 kV 空氣放電；7.3：「將充滿電的樣品放置在試驗箱內」（未指明充電條款）。",
          "source_reference": "4.6.4；7.3"
        }
      },
      "acceptance_criteria": {
        "summary": "無起火、無爆炸、無洩漏",
        "details": [
          "無起火",
          "無爆炸",
          "無洩漏"
        ]
      },
      "exemptions": [],
      "related_tests": [],
      "source_reference": "7.3"
    },
    {
      "id": "GB31241.4-7.4",
      "normalized_id": "MECH-VIB",
      "name_zh": "振動試驗",
      "name_en": "Vibration Test",
      "section": "7.4",
      "category": "MECH",
      "subcategory": "振動 (Vibration)",
      "test_objects": [
        "CELL",
        "PACK_SYSTEM"
      ],
      "conditions": {
        "soc": {
          "value": "標準充電後 (100% SOC)",
          "detail": "將充滿電的樣品緊固在振動試驗臺上。",
          "source_reference": "7.4"
        },
        "waveform": {
          "value": "正弦對數掃頻 (7 Hz → 200 Hz → 7 Hz)",
          "detail": "對數掃頻循環 7 Hz ~ 200 Hz ~ 7 Hz，時間 15 分鐘，加速度幅值 1 gn 至 8 gn，位移幅值 0.8 mm。",
          "source_reference": "7.4；表4"
        },
        "vibration_frequency": {
          "value": "7 Hz～200 Hz～7 Hz",
          "detail": "對數掃頻循環 7 Hz ~ 200 Hz ~ 7 Hz，時間 15 分鐘。",
          "source_reference": "7.4；表4"
        },
        "amplitude": {
          "value": "位移幅值 0.8 mm",
          "detail": "位移幅值 0.8 mm。",
          "source_reference": "7.4；表4"
        },
        "acceleration_peak": {
          "value": "1 gn 至 8 gn",
          "detail": "加速度幅值 1 gn 至 8 gn。",
          "source_reference": "7.4；表4"
        },
        "sweep_rate": {
          "value": "對數掃頻時間 15 分鐘",
          "detail": "對數掃頻循環 7 Hz ~ 200 Hz ~ 7 Hz，時間 15 分鐘。",
          "source_reference": "7.4；表4"
        },
        "test_duration": {
          "value": "每個方向 12 個循環 (共計 3 小時)",
          "detail": "每個方向進行 12 個循環，共計 3 小時。圓柱形/扣式 2 個方向，方形/軟包 3 個方向。",
          "source_reference": "7.4"
        },
        "axes": {
          "value": "圓柱／扣式 2 個方向；方形／軟包 3 個方向",
          "detail": "圓柱形/扣式 2 個方向，方形/軟包 3 個方向。",
          "source_reference": "7.4"
        },
        "sample_quantity": {
          "value": "電池、電池組各 3 個（樣品 1～3）",
          "detail": "4.6.2；表 1：電池 1～3、電池組 1～3（c 註：與 7.2、7.3 共用樣品，依序接續 7.5）。",
          "source_reference": "4.6.2；4.6.5 表1"
        },
        "pre_conditioning": {
          "value": "預處理後，充滿電",
          "detail": "4.6.4：所有樣品先按 4.5 進行 2 個充放電完整循環（充放電之間擱置 10 分鐘）；電池組再按 4.5.1 充滿電，依 GB/T 17626.2 對每個輸出端子進行 ±4 kV 接觸放電與 ±8 kV 空氣放電；7.4：「將充滿電的樣品緊固在振動試驗臺上」（未指明充電條款）。",
          "source_reference": "4.6.4；7.4"
        }
      },
      "acceptance_criteria": {
        "summary": "無起火、無爆炸、無洩漏",
        "details": [
          "無起火",
          "無爆炸",
          "無洩漏"
        ]
      },
      "exemptions": [],
      "related_tests": [],
      "source_reference": "7.4"
    },
    {
      "id": "GB31241.4-7.5",
      "normalized_id": "MECH-SHOCK",
      "name_zh": "加速度衝擊試驗",
      "name_en": "Acceleration Shock Test",
      "section": "7.5",
      "category": "MECH",
      "subcategory": "加速度衝擊 (Acceleration Shock)",
      "test_objects": [
        "CELL",
        "PACK_SYSTEM"
      ],
      "conditions": {
        "soc": {
          "value": "標準充電後 (100% SOC)",
          "detail": "將充滿電的樣品固定在衝擊臺上。",
          "source_reference": "7.5"
        },
        "waveform": {
          "value": "半正弦脈衝",
          "detail": "進行半正弦脈衝衝擊試驗。",
          "source_reference": "7.5"
        },
        "acceleration_peak": {
          "value": "峰值 150 gn ± 25 gn",
          "detail": "在最初 3 ms 內最小平均加速度為 75 gn，峰值加速度為 150 gn ± 25 gn，脈衝持續時間為 6 ms ± 1 ms。",
          "source_reference": "7.5"
        },
        "pulse_duration": {
          "value": "6 ms ± 1 ms",
          "detail": "脈衝持續時間為 6 ms ± 1 ms。",
          "source_reference": "7.5"
        },
        "direction": {
          "value": "圓柱／扣式 2 個方向正反；方形／軟包 3 個方向正反",
          "detail": "圓柱/扣式 12 次 (2 個方向的正反)，方形/軟包 18 次 (3 個方向的正反)。",
          "source_reference": "7.5"
        },
        "shock_count": {
          "value": "每方向 3 次（圓柱／扣式共 12 次，方形／軟包共 18 次）",
          "detail": "每個方向進行 3 次。圓柱/扣式 12 次 (2個方向的正反)，方形/軟包 18 次 (3個方向的正反)。",
          "source_reference": "7.5"
        },
        "sample_quantity": {
          "value": "電池、電池組各 3 個（樣品 1～3）",
          "detail": "4.6.2；表 1：電池 1～3、電池組 1～3（c 註：與 7.2、7.3、7.4 共用樣品；b 註：電池另接續 6.1）。",
          "source_reference": "4.6.2；4.6.5 表1"
        },
        "pre_conditioning": {
          "value": "預處理後，充滿電",
          "detail": "4.6.4：所有樣品先按 4.5 進行 2 個充放電完整循環（充放電之間擱置 10 分鐘）；電池組再按 4.5.1 充滿電，依 GB/T 17626.2 對每個輸出端子進行 ±4 kV 接觸放電與 ±8 kV 空氣放電；7.5：「將充滿電的樣品固定在衝擊臺上」（未指明充電條款）。",
          "source_reference": "4.6.4；7.5"
        }
      },
      "acceptance_criteria": {
        "summary": "無起火、無爆炸、無洩漏",
        "details": [
          "無起火",
          "無爆炸",
          "無洩漏"
        ]
      },
      "exemptions": [],
      "related_tests": [],
      "source_reference": "7.5"
    },
    {
      "id": "GB31241.4-7.6",
      "normalized_id": "MECH-DROP",
      "name_zh": "跌落試驗",
      "name_en": "Drop Test",
      "section": "7.6",
      "category": "MECH",
      "subcategory": "跌落 (Drop)",
      "test_objects": [
        "CELL",
        "PACK_SYSTEM"
      ],
      "conditions": {
        "soc": {
          "value": "標準充電後 (100% SOC)",
          "detail": "充滿電後自由落體跌落於混凝土地面上。",
          "source_reference": "7.6；4.5.1"
        },
        "drop_height": {
          "value": "電池及非用戶更換型：1 m；用戶可更換型電池組：2 m",
          "detail": "電池和非用戶可更換型電池組 1 m；用戶可更換型電池組 2 m。",
          "source_reference": "7.6；表5"
        },
        "drop_surface": {
          "value": "混凝土平整地面鋪設 4 mm 鋼板或 20 mm 硬木板",
          "detail": "混凝土平整地面上鋪設 4 mm 鋼板（模擬玩具硬質衝擊面）或 20 mm 硬木板。",
          "source_reference": "7.6"
        },
        "orientation": {
          "value": "各面跌落（電芯：端面各 1 次、側面 2 次；方形/軟包 6 面各 1 次；電池組：3 軸正反各 1 次共 6 次）",
          "detail": "電池: 圓柱/扣式端面各 1 次，側面 2 次；方形/軟包每個面各 1 次。電池組: 三個相互垂直軸正反方向共 6 次；不可更換電池組允許安裝在設備內每面 1 次。",
          "source_reference": "7.6"
        },
        "drop_count": {
          "value": "電芯 4 次或 6 次；電池組 6 次",
          "detail": "電池: 圓柱/扣式端面各 1 次，側面 2 次；方形/軟包每個面各 1 次。電池組: 三個相互垂直軸正反方向共 6 次。",
          "source_reference": "7.6"
        },
        "sample_quantity": {
          "value": "電池 3 個（樣品 10～12）；電池組 3 個（樣品 4～6）",
          "detail": "4.6.2；表 1：電池 10～12、電池組 4～6（電池與電池組樣品編號不同）。",
          "source_reference": "4.6.2；4.6.5 表1"
        },
        "pre_conditioning": {
          "value": "預處理後，按 4.5.1 充滿電",
          "detail": "4.6.4：所有樣品先按 4.5 進行 2 個充放電完整循環（充放電之間擱置 10 分鐘）；電池組再按 4.5.1 充滿電，依 GB/T 17626.2 對每個輸出端子進行 ±4 kV 接觸放電與 ±8 kV 空氣放電；7.6：按 4.5.1 規定的方法充滿電後進行試驗。",
          "source_reference": "4.6.4；4.5.1；7.6"
        }
      },
      "acceptance_criteria": {
        "summary": "無起火、無爆炸、電池組無洩漏",
        "details": [
          "電池: 無起火、無爆炸",
          "電池組: 無起火、無爆炸、無洩漏"
        ]
      },
      "exemptions": [],
      "related_tests": [],
      "source_reference": "7.6"
    },
    {
      "id": "GB31241.4-7.7",
      "normalized_id": "MECH-CRUSH",
      "name_zh": "擠壓試驗 (電池)",
      "name_en": "Crush Test (Cell)",
      "section": "7.7",
      "category": "MECH",
      "subcategory": "擠壓 (Crush)",
      "test_objects": [
        "CELL"
      ],
      "conditions": {
        "soc": {
          "value": "標準充電後 (100% SOC)",
          "detail": "將電池充滿電後置於兩個平面內。",
          "source_reference": "7.7；4.5.1"
        },
        "apparatus": {
          "value": "直徑 25 mm 鋼質半圓柱體橫置（扣式置於兩平面）",
          "detail": "圓柱形、硬殼方形及軟包方形電池以直徑 25 mm 鋼質半圓柱體橫置擠壓；扣式電池置於兩個平面內擠壓（不使用半圓柱體）。",
          "source_reference": "7.7"
        },
        "crush_speed": {
          "value": "0.1 mm/s",
          "detail": "擠壓電池的速度為 0.1 mm/s。",
          "source_reference": "7.7"
        },
        "force": {
          "value": "圓柱／硬殼／扣式：20 ± 1.2 kN；軟包：按表 6 (2～20 kN)",
          "detail": "圓柱/硬殼/扣式擠壓力為 20 kN ± 1.2 kN；軟包電池根據寬度按表 6 規定（2~20 kN）。",
          "source_reference": "7.7；表6"
        },
        "termination": {
          "value": "壓力達最大值或電壓降 1/3；停止並觀察 5 分鐘",
          "detail": "壓力達到最大值或電壓下降三分之一 (1/3)，停止並觀察 5 分鐘。",
          "source_reference": "7.7"
        },
        "sample_quantity": {
          "value": "3 個（樣品 13～15）",
          "detail": "4.6.2；表 1：電池 13～15。",
          "source_reference": "4.6.2；4.6.5 表1"
        },
        "pre_conditioning": {
          "value": "預處理後，按 4.5.1 充滿電",
          "detail": "4.6.4：所有樣品先按 4.5 進行 2 個充放電完整循環（充放電之間擱置 10 分鐘）；電池組再按 4.5.1 充滿電，依 GB/T 17626.2 對每個輸出端子進行 ±4 kV 接觸放電與 ±8 kV 空氣放電；7.7：按 4.5.1 規定的方法充滿電後進行試驗。",
          "source_reference": "4.6.4；4.5.1；7.7"
        },
        "observation_period": {
          "value": "擠壓終止後觀察 5 分鐘",
          "detail": "壓力達最大值或電壓下降三分之一即停止擠壓，並觀察 5 分鐘（7.7）。",
          "source_reference": "7.7"
        }
      },
      "acceptance_criteria": {
        "summary": "無起火、無爆炸",
        "details": [
          "無起火",
          "無爆炸"
        ]
      },
      "exemptions": [],
      "related_tests": [],
      "source_reference": "7.7"
    },
    {
      "id": "GB31241.4-7.8",
      "normalized_id": "MECH-IMPACT",
      "name_zh": "重物衝擊試驗 (電池)",
      "name_en": "Heavy Impact Test (Cell)",
      "section": "7.8",
      "category": "MECH",
      "subcategory": "重物衝擊 (Heavy Impact)",
      "test_objects": [
        "CELL"
      ],
      "conditions": {
        "soc": {
          "value": "標準充電後 (100% SOC)",
          "detail": "將電池充滿電後置於平臺表面。",
          "source_reference": "7.8；4.5.1"
        },
        "steel_bar": {
          "value": "直徑 15.8 ± 0.2 mm 金屬棒橫置於幾何中心",
          "detail": "直徑 15.8 mm ± 0.2 mm 的金屬棒橫置在電池幾何中心。",
          "source_reference": "7.8"
        },
        "impact_mass": {
          "value": "9.1 ± 0.1 kg 重物",
          "detail": "9.1 kg ± 0.1 kg 重物。",
          "source_reference": "7.8"
        },
        "drop_height": {
          "value": "610 ± 25 mm 自由落體",
          "detail": "從 610 mm ± 25 mm 高處自由落體。",
          "source_reference": "7.8"
        },
        "observation": {
          "value": "6 小時",
          "detail": "試驗後觀察 6 小時",
          "source_reference": "7.8"
        },
        "sample_quantity": {
          "value": "3 個（樣品 16～18）",
          "detail": "4.6.2；表 1：電池 16～18。",
          "source_reference": "4.6.2；4.6.5 表1"
        },
        "pre_conditioning": {
          "value": "預處理後，按 4.5.1 充滿電",
          "detail": "4.6.4：所有樣品先按 4.5 進行 2 個充放電完整循環（充放電之間擱置 10 分鐘）；電池組再按 4.5.1 充滿電，依 GB/T 17626.2 對每個輸出端子進行 ±4 kV 接觸放電與 ±8 kV 空氣放電；7.8：按 4.5.1 規定的方法充滿電後進行試驗。",
          "source_reference": "4.6.4；4.5.1；7.8"
        }
      },
      "acceptance_criteria": {
        "summary": "無起火、無爆炸",
        "details": [
          "無起火",
          "無爆炸"
        ]
      },
      "exemptions": [
        "對於軟包裝電池，本條不適用。"
      ],
      "related_tests": [],
      "source_reference": "7.8"
    },
    {
      "id": "GB31241.4-7.9",
      "normalized_id": "THERM-ABUSE",
      "name_zh": "熱濫用試驗 (電池)",
      "name_en": "Thermal Abuse Test (Cell)",
      "section": "7.9",
      "category": "THERM",
      "subcategory": "熱濫用 (Thermal Abuse)",
      "test_objects": [
        "CELL"
      ],
      "conditions": {
        "soc": {
          "value": "標準充電後 (100% SOC)",
          "detail": "將電池充滿電後放入室溫試驗箱中。",
          "source_reference": "7.9；4.5.1"
        },
        "heating_rate": {
          "value": "5 ± 2 °C/min",
          "detail": "以 5 °C/min ± 2 °C/min 的速率升溫。",
          "source_reference": "7.9"
        },
        "target_temperature": {
          "value": "135 ± 2 °C",
          "detail": "升溫至 135 °C ± 2 °C 後恆溫。",
          "source_reference": "7.9"
        },
        "duration": {
          "value": "持續 60 分鐘",
          "detail": "持續 60 分鐘。",
          "source_reference": "7.9"
        },
        "sample_quantity": {
          "value": "3 個（樣品 19～21）",
          "detail": "4.6.2；表 1：電池 19～21。",
          "source_reference": "4.6.2；4.6.5 表1"
        },
        "pre_conditioning": {
          "value": "預處理後，按 4.5.1 充滿電",
          "detail": "4.6.4：所有樣品先按 4.5 進行 2 個充放電完整循環（充放電之間擱置 10 分鐘）；電池組再按 4.5.1 充滿電，依 GB/T 17626.2 對每個輸出端子進行 ±4 kV 接觸放電與 ±8 kV 空氣放電；7.9：按 4.5.1 規定的方法充滿電後進行試驗。",
          "source_reference": "4.6.4；4.5.1；7.9"
        }
      },
      "acceptance_criteria": {
        "summary": "無起火、無爆炸",
        "details": [
          "無起火",
          "無爆炸"
        ]
      },
      "exemptions": [],
      "related_tests": [],
      "source_reference": "7.9"
    },
    {
      "id": "GB31241.4-7.10",
      "normalized_id": "MECH-NAIL",
      "name_zh": "針刺試驗 (電池)",
      "name_en": "Nail Penetration Test (Cell)",
      "section": "7.10",
      "category": "MECH",
      "subcategory": "針刺 (Nail Penetration)",
      "test_objects": [
        "CELL"
      ],
      "conditions": {
        "soc": {
          "value": "標準充電後 (100% SOC)",
          "detail": "將電池充滿電。",
          "source_reference": "7.10"
        },
        "nail_diameter": {
          "value": "直徑 4 mm 耐高溫鋼針",
          "detail": "直徑 4 mm 的耐高溫鋼針，圓錐角 14°。",
          "source_reference": "7.10"
        },
        "penetration_speed": {
          "value": "20 ± 1 mm/s",
          "detail": "以 20 mm/s ± 1 mm/s 的速度刺入。",
          "source_reference": "7.10"
        },
        "penetration": {
          "value": "垂直於極板方向貫穿幾何中心，針尖完全穿過電池",
          "detail": "從垂直於極板方向貫穿幾何中心，針尖完全穿過電池。",
          "source_reference": "7.10"
        },
        "observation": {
          "value": "5 分鐘",
          "detail": "鋼針停留在電池中觀察 5 分鐘",
          "source_reference": "7.10"
        },
        "sample_quantity": {
          "value": "3 個（樣品 22～24）",
          "detail": "4.6.2；表 1：電池 22～24。",
          "source_reference": "4.6.2；4.6.5 表1"
        },
        "pre_conditioning": {
          "value": "預處理後，按標準方法充滿電",
          "detail": "4.6.4：所有樣品先按 4.5 進行 2 個充放電完整循環（充放電之間擱置 10 分鐘）；電池組再按 4.5.1 充滿電，依 GB/T 17626.2 對每個輸出端子進行 ±4 kV 接觸放電與 ±8 kV 空氣放電；7.10：將電池按照標準方法充滿電（未指明條款）。",
          "source_reference": "4.6.4；7.10"
        }
      },
      "acceptance_criteria": {
        "summary": "無起火、無爆炸",
        "details": [
          "無起火",
          "無爆炸"
        ]
      },
      "exemptions": [],
      "related_tests": [],
      "source_reference": "7.10"
    },
    {
      "id": "GB31241.4-7.11",
      "normalized_id": "MECH-PROJ",
      "name_zh": "燃燒噴射試驗 (電池)",
      "name_en": "Burn and Projectile Test (Cell)",
      "section": "7.11",
      "category": "MECH",
      "subcategory": "燃燒噴射 (Burn and Projectile)",
      "test_objects": [
        "CELL"
      ],
      "conditions": {
        "soc": {
          "value": "標準充電後",
          "detail": "充滿電後放置在試驗工裝的鋼絲網上",
          "source_reference": "7.11；4.5.1"
        },
        "heating": {
          "value": "火焰加熱",
          "detail": "用火焰加熱電池",
          "source_reference": "7.11"
        },
        "termination": {
          "value": "爆炸、完全燃燒或 30 分鐘",
          "detail": "電池爆炸、完全燃燒或持續加熱 30 分鐘 未起火未爆炸時停止",
          "source_reference": "7.11"
        },
        "sample_quantity": {
          "value": "3 個（樣品 25～27）",
          "detail": "4.6.2；表 1：電池 25～27。",
          "source_reference": "4.6.2；4.6.5 表1"
        },
        "pre_conditioning": {
          "value": "預處理後，按 4.5.1 充滿電",
          "detail": "4.6.4：所有樣品先按 4.5 進行 2 個充放電完整循環（充放電之間擱置 10 分鐘）；電池組再按 4.5.1 充滿電，依 GB/T 17626.2 對每個輸出端子進行 ±4 kV 接觸放電與 ±8 kV 空氣放電；7.11：按 4.5.1 規定的方法充滿電後進行試驗。",
          "source_reference": "4.6.4；4.5.1；7.11"
        }
      },
      "acceptance_criteria": {
        "summary": "不穿透鋁網",
        "details": [
          "組成電池的部件（粉塵狀產物除外）或電池整體不應穿透鋁網"
        ]
      },
      "exemptions": [],
      "related_tests": [],
      "source_reference": "7.11"
    },
    {
      "id": "GB31241.4-7.12",
      "name_zh": "吞嚥量規檢查 (電池組)",
      "name_en": "Swallowing Gauge Check (Battery Pack)",
      "section": "7.12",
      "category": "MECH",
      "subcategory": "機械檢查 (Mechanical Check)",
      "test_objects": [
        "PACK_SYSTEM"
      ],
      "conditions": {
        "apparatus": {
          "value": "吞嚥量規",
          "detail": "以任意方向將樣品放入吞嚥量規",
          "source_reference": "7.12"
        },
        "sample_quantity": {
          "value": "3 個（樣品 7～9）",
          "detail": "4.6.2；表 1：電池組 7～9（c 註：與 7.13 共用樣品，依序測試）。",
          "source_reference": "4.6.2；4.6.5 表1"
        },
        "pre_conditioning": {
          "value": "完成 4.6.4 預處理",
          "detail": "4.6.4：所有樣品先按 4.5 進行 2 個充放電完整循環（充放電之間擱置 10 分鐘）；電池組再按 4.5.1 充滿電，依 GB/T 17626.2 對每個輸出端子進行 ±4 kV 接觸放電與 ±8 kV 空氣放電；7.12：條文未另規定充放電狀態。",
          "source_reference": "4.6.4；7.12"
        }
      },
      "acceptance_criteria": {
        "summary": "警示說明要求",
        "details": [
          "對於能完全放入吞嚥量規的可更換型電池組，應在其最小包裝上給出中文警示說明"
        ]
      },
      "exemptions": [
        "僅適用於可更換型電池組"
      ],
      "related_tests": [],
      "source_reference": "7.12",
      "normalized_id": "MECH-SWALLOW"
    },
    {
      "id": "GB31241.4-7.13",
      "normalized_id": "THERM-WATER",
      "name_zh": "浸水試驗 (電池組)",
      "name_en": "Immersion Test (Battery Pack)",
      "section": "7.13",
      "category": "THERM",
      "subcategory": "浸水 (Water Immersion)",
      "test_objects": [
        "PACK_SYSTEM"
      ],
      "conditions": {
        "soc": {
          "value": "標準充電後 (100% SOC)",
          "detail": "將電池組充滿電後。",
          "source_reference": "7.13；4.5.1"
        },
        "depth": {
          "value": "沒過樣品 5 cm～10 cm",
          "detail": "室溫下在水中浸泡，水深沒過樣品 5 cm ~ 10 cm。",
          "source_reference": "7.13"
        },
        "duration": {
          "value": "浸泡 24 小時",
          "detail": "浸泡 24 小時。",
          "source_reference": "7.13"
        },
        "observation": {
          "value": "8 小時",
          "detail": "取出後在實驗室環境放置 8 小時",
          "source_reference": "7.13"
        },
        "sample_quantity": {
          "value": "3 個（樣品 7～9）",
          "detail": "4.6.2；表 1：電池組 7～9（c 註：與 7.12 共用樣品）。",
          "source_reference": "4.6.2；4.6.5 表1"
        },
        "pre_conditioning": {
          "value": "預處理後，按 4.5.1 充滿電",
          "detail": "4.6.4：所有樣品先按 4.5 進行 2 個充放電完整循環（充放電之間擱置 10 分鐘）；電池組再按 4.5.1 充滿電，依 GB/T 17626.2 對每個輸出端子進行 ±4 kV 接觸放電與 ±8 kV 空氣放電；7.13：按 4.5.1 規定的方法充滿電後進行試驗。",
          "source_reference": "4.6.4；4.5.1；7.13"
        }
      },
      "acceptance_criteria": {
        "summary": "無起火、無爆炸、無冒煙",
        "details": [
          "無起火",
          "無爆炸",
          "無冒煙"
        ]
      },
      "exemptions": [],
      "related_tests": [],
      "source_reference": "7.13"
    },
    {
      "id": "GB31241.4-7.14",
      "name_zh": "應力消除試驗 (電池組)",
      "name_en": "Stress Relief Test (Battery Pack)",
      "section": "7.14",
      "category": "MECH",
      "subcategory": "外殼應力 (Mold Stress)",
      "test_objects": [
        "PACK_SYSTEM"
      ],
      "conditions": {
        "soc": {
          "value": "標準充電後",
          "detail": "電池組充滿電後",
          "source_reference": "7.14；4.5.1"
        },
        "temperature": {
          "value": "70 °C ± 2 °C",
          "detail": "放在 70 °C ± 2 °C 的鼓風恆溫箱中",
          "source_reference": "7.14"
        },
        "duration": {
          "value": "7 小時",
          "detail": "擱置 7 小時 後取出恢復至室溫",
          "source_reference": "7.14"
        },
        "sample_quantity": {
          "value": "3 個（樣品 10～12）",
          "detail": "4.6.2；表 1：電池組 10～12。",
          "source_reference": "4.6.2；4.6.5 表1"
        },
        "pre_conditioning": {
          "value": "預處理後，按 4.5.1 充滿電",
          "detail": "4.6.4：所有樣品先按 4.5 進行 2 個充放電完整循環（充放電之間擱置 10 分鐘）；電池組再按 4.5.1 充滿電，依 GB/T 17626.2 對每個輸出端子進行 ±4 kV 接觸放電與 ±8 kV 空氣放電；7.14：按 4.5.1 規定的方法充滿電後進行試驗。",
          "source_reference": "4.6.4；4.5.1；7.14"
        }
      },
      "acceptance_criteria": {
        "summary": "無危險物理形變",
        "details": [
          "不應發生導致內部組成暴露或影響安全的物理形變"
        ]
      },
      "exemptions": [],
      "related_tests": [],
      "source_reference": "7.14",
      "normalized_id": "MECH-STRESS"
    },
    {
      "id": "GB31241.4-7.15",
      "normalized_id": "THERM-FIRE",
      "name_zh": "阻燃要求試驗 (電池組)",
      "name_en": "Flame Retardant Test (Battery Pack)",
      "section": "7.15",
      "category": "THERM",
      "subcategory": "外部火燒 (External Fire)",
      "test_objects": [
        "PACK_SYSTEM"
      ],
      "conditions": {
        "enclosure_material": {
          "value": "外殼、PCB 板、導線及其他封裝材料評估",
          "detail": "針對外殼、PCB 板、導線及其他封裝材料進行可燃性評估。",
          "source_reference": "7.15.1；7.15.2；7.15.3；7.15.4；7.15.5"
        },
        "sample_quantity": {
          "value": "見 7.15（附錄 C、D 各 3 個）",
          "detail": "表 1 該列註記「見 7.15」；7.15.4 導線依附錄 C（C.3 b：3 個樣品），7.15.5 其他封裝材料如適用附錄 D（D.2：3 個樣品）；7.15.2、7.15.3 僅為材料等級（V-0）書面檢查，附錄本身未另訂樣品數。",
          "source_reference": "4.6.5 表1；7.15；附錄 C.3；附錄 D.2"
        },
        "pre_conditioning": {
          "value": "附錄 D 材料於烘箱處理 7 天後冷卻至室溫",
          "detail": "僅 7.15.5（其他封裝材料，適用附錄 D 可燃性試驗時）之樣品有明訂前置處理：試驗前於空氣循環烘箱處理 7 天（168 小時），溫度為可允許最高表面溫度 +10K 或 70 °C（取較高者），之後冷卻至室溫；印刷電路板另於 125 °C±2 °C 烘箱中處理 24 小時，隨後於乾燥器中冷卻 4 小時。7.15.2（外殼）、7.15.3（PCB 材質等級）、7.15.4（導線，附錄 C）未見對應前置處理規定。",
          "source_reference": "7.15.5；附錄 D.4"
        }
      },
      "acceptance_criteria": {
        "summary": "符合 V-0 或 V-1 級",
        "details": [
          "外殼及 PCB 板應不低於 V-0 級",
          "導線應通過附錄 C 試驗",
          "其他封裝材料應不低於 V-1 級或通過附錄 D 試驗"
        ]
      },
      "exemptions": [
        "對於沒有外殼的樣品，需要由整機提供防火防護外殼",
        "對於沒有外殼、導線等材料的樣品，相應材料阻燃要求不適用",
        "膠帶、標貼、熱縮套管、泡沫材料不適用"
      ],
      "related_tests": [],
      "source_reference": "7.15"
    },
    {
      "id": "GB31241.4-7.16",
      "name_zh": "析鋰檢查 (電池)",
      "name_en": "Lithium Plating Check (Cell)",
      "section": "7.16",
      "category": "ELEC",
      "subcategory": "循環測試 (Cycling)",
      "test_objects": [
        "CELL"
      ],
      "conditions": {
        "temperature": {
          "value": "25 °C ± 5 °C",
          "detail": "在 25 °C ± 5 °C 下循環",
          "source_reference": "7.16"
        },
        "cycle_params": {
          "value": "0.8 Icm 充至 (Ucl-0.1 V)，1 It 放至 Ude",
          "detail": "以 0.8 倍最大充電電流 (0.8×Icm) 恆流充電至 (Ucl - 0.1 V)，以 1 It 恆流放電至放電終止電壓 (Ude)，充電、放電之間間隔 10 分鐘。",
          "source_reference": "7.16"
        },
        "cycle_count": {
          "value": "300 次",
          "detail": "進行 300 次循環，至放電容量達到 225C 等條件後拆解",
          "source_reference": "7.16"
        },
        "teardown": {
          "value": "拆解並顯微鏡檢查",
          "detail": "充電後拆解，通過光學顯微鏡等設備檢查負極界面",
          "source_reference": "7.16"
        },
        "sample_quantity": {
          "value": "3 個（樣品 28～30）",
          "detail": "4.6.2；表 1：電池 28～30。若循環中單次放電容量連續 3 次低於額定容量 45% 且判定合格，須更換 3 個全新樣品調整電流後重新測試（7.16 d)）。",
          "source_reference": "4.6.2；4.6.5 表1；7.16"
        }
      },
      "acceptance_criteria": {
        "summary": "析鋰異常點 ≤ 5 個且總面積 ≤ 1 mm²",
        "details": [
          "不應析出影響安全的鋰金屬",
          "異常點數量不超過 5 個，總析鋰面積不超過 1 mm² (≥0.2 mm² 納入統計)"
        ]
      },
      "exemptions": [
        "固態電池等無法分離負極片的，本試驗不適用"
      ],
      "related_tests": [],
      "source_reference": "7.16",
      "normalized_id": "ELEC-PLATING"
    },
    {
      "id": "GB31241.4-8.2",
      "normalized_id": "ELEC-OC",
      "name_zh": "過壓充電試驗 (電池組)",
      "name_en": "Overvoltage Charging Test (Battery Pack)",
      "section": "8.2",
      "category": "ELEC",
      "subcategory": "過充電 (Overcharge)",
      "test_objects": [
        "PACK_SYSTEM"
      ],
      "conditions": {
        "fault_condition": {
          "value": "單一故障條件",
          "detail": "在單一故障條件下進行。",
          "source_reference": "8.2；4.7"
        },
        "soc": {
          "value": "充滿電 (100% SOC)",
          "detail": "將電池組充滿電後進行。",
          "source_reference": "8.2；4.5.1"
        },
        "charging_current": {
          "value": "最大充電電流 (Icm)",
          "detail": "以製造商規定的最大充電電流充電。",
          "source_reference": "8.2"
        },
        "charging_voltage": {
          "value": "(n × 6.0) V 或製造商規定的最高電壓值 (取較高值)",
          "detail": "充電電壓為 (n × 6.0) V 或製造商規定的可能承受的最高電壓值 (取兩者較高值)。",
          "source_reference": "8.2"
        },
        "termination": {
          "value": "保護動作後靜置 1 分鐘",
          "detail": "保護裝置動作後靜置 1 分鐘。",
          "source_reference": "8.2"
        },
        "sample_quantity": {
          "value": "3 個（樣品 13～15）",
          "detail": "4.6.2；表 1：電池組 13～15。",
          "source_reference": "4.6.2；4.6.5 表1"
        },
        "pre_conditioning": {
          "value": "預處理後，按 4.5.1 充滿電",
          "detail": "4.6.4：所有樣品先按 4.5 進行 2 個充放電完整循環（充放電之間擱置 10 分鐘）；電池組再按 4.5.1 充滿電，依 GB/T 17626.2 對每個輸出端子進行 ±4 kV 接觸放電與 ±8 kV 空氣放電；8.2：按 4.5.1 規定的方法充滿電後進行試驗。",
          "source_reference": "4.6.4；4.5.1；8.2"
        },
        "observation_period": {
          "value": "保護裝置動作後靜置 1 分鐘",
          "detail": "8.2 b)：保護裝置動作後靜置 1 分鐘。",
          "source_reference": "8.2"
        }
      },
      "acceptance_criteria": {
        "summary": "無起火、無爆炸、無洩漏",
        "details": [
          "保護電路應在要求電壓值前動作",
          "無起火",
          "無爆炸",
          "無洩漏"
        ]
      },
      "exemptions": [],
      "related_tests": [],
      "source_reference": "8.2"
    },
    {
      "id": "GB31241.4-8.3",
      "normalized_id": "ELEC-OCUR",
      "name_zh": "過流充電試驗 (電池組)",
      "name_en": "Overcurrent Charging Test (Battery Pack)",
      "section": "8.3",
      "category": "ELEC",
      "subcategory": "過電流 (Over-current)",
      "test_objects": [
        "PACK_SYSTEM"
      ],
      "conditions": {
        "cycles": {
          "value": "500 次循環測試",
          "detail": "進行 500 次循環測試。每次保護裝置動作後靜置 1 分鐘。",
          "source_reference": "8.3"
        },
        "current": {
          "value": "1.5 × Icp (1.5 倍過流充電保護電流)",
          "detail": "充電電流為 1.5 倍過流充電保護電流。",
          "source_reference": "8.3"
        },
        "charging_voltage": {
          "value": "(n × 6.0) V 或最高電壓值 (取較高值)",
          "detail": "充電電壓為 (n × 6.0) V 或是最高電壓值 (取兩者較高值)。",
          "source_reference": "8.3"
        },
        "termination": {
          "value": "保護動作後靜置 1 分鐘",
          "detail": "每次保護裝置動作後靜置 1 分鐘。",
          "source_reference": "8.3"
        },
        "sample_quantity": {
          "value": "3 個（樣品 16～18）",
          "detail": "4.6.2；表 1：電池組 16～18。",
          "source_reference": "4.6.2；4.6.5 表1"
        },
        "pre_conditioning": {
          "value": "預處理後，按 4.5.2 放完電",
          "detail": "4.6.4：所有樣品先按 4.5 進行 2 個充放電完整循環（充放電之間擱置 10 分鐘）；電池組再按 4.5.1 充滿電，依 GB/T 17626.2 對每個輸出端子進行 ±4 kV 接觸放電與 ±8 kV 空氣放電；8.3：按 4.5.2 規定的方法放完電後進行試驗。",
          "source_reference": "4.6.4；4.5.2；8.3"
        }
      },
      "acceptance_criteria": {
        "summary": "無起火、無爆炸、無洩漏",
        "details": [
          "每次循環過流充電保護電路都應動作",
          "無起火",
          "無爆炸",
          "無洩漏"
        ]
      },
      "exemptions": [],
      "related_tests": [],
      "source_reference": "8.3"
    },
    {
      "id": "GB31241.4-8.4",
      "normalized_id": "ELEC-OD",
      "name_zh": "欠壓放電試驗 (電池組)",
      "name_en": "Undervoltage Discharging Test (Battery Pack)",
      "section": "8.4",
      "category": "ELEC",
      "subcategory": "過放電 (Over-discharge)",
      "test_objects": [
        "PACK_SYSTEM"
      ],
      "conditions": {
        "cycles": {
          "value": "500 次循環測試",
          "detail": "進行 500 次循環測試。每次保護裝置動作後靜置 1 分鐘。",
          "source_reference": "8.4"
        },
        "discharge_current": {
          "value": "Idr (推薦放電電流)",
          "detail": "放電電流為推薦放電電流。",
          "source_reference": "8.4"
        },
        "termination": {
          "value": "保護動作後靜置 1 分鐘",
          "detail": "每次保護裝置動作後靜置 1 分鐘。",
          "source_reference": "8.4"
        },
        "sample_quantity": {
          "value": "3 個（樣品 19～21）",
          "detail": "4.6.2；表 1：電池組 19～21。",
          "source_reference": "4.6.2；4.6.5 表1"
        },
        "pre_conditioning": {
          "value": "預處理後，按 4.5.2 放完電",
          "detail": "4.6.4：所有樣品先按 4.5 進行 2 個充放電完整循環（充放電之間擱置 10 分鐘）；電池組再按 4.5.1 充滿電，依 GB/T 17626.2 對每個輸出端子進行 ±4 kV 接觸放電與 ±8 kV 空氣放電；8.4：按 4.5.2 規定的方法放完電後進行試驗。",
          "source_reference": "4.6.4；4.5.2；8.4"
        }
      },
      "acceptance_criteria": {
        "summary": "最低電壓要求；無起火、無爆炸、無洩漏",
        "details": [
          "每次循環欠壓放電保護電路都應動作",
          "最低電壓不應低於 n 倍放電截止電壓或電池組的放電截止電壓中的較小者",
          "無起火",
          "無爆炸",
          "無洩漏"
        ]
      },
      "exemptions": [],
      "related_tests": [],
      "source_reference": "8.4"
    },
    {
      "id": "GB31241.4-8.5",
      "normalized_id": "ELEC-OCUR",
      "name_zh": "過流放電試驗 (電池組)",
      "name_en": "Overcurrent Discharging Test (Battery Pack)",
      "section": "8.5",
      "category": "ELEC",
      "subcategory": "過電流 (Over-current)",
      "test_objects": [
        "PACK_SYSTEM"
      ],
      "conditions": {
        "cycles": {
          "value": "500 次循環測試",
          "detail": "進行 500 次循環測試。每次保護裝置動作後靜置 1 分鐘。",
          "source_reference": "8.5"
        },
        "current": {
          "value": "1.5 × Idp (1.5 倍過流放電保護電流)",
          "detail": "放電電流為 1.5 倍過流放電保護電流。",
          "source_reference": "8.5"
        },
        "termination": {
          "value": "保護動作後靜置 1 分鐘",
          "detail": "每次保護裝置動作後靜置 1 分鐘。",
          "source_reference": "8.5"
        },
        "sample_quantity": {
          "value": "3 個（樣品 22～24）",
          "detail": "4.6.2；表 1：電池組 22～24。",
          "source_reference": "4.6.2；4.6.5 表1"
        },
        "pre_conditioning": {
          "value": "預處理後，按 4.5.1 充滿電",
          "detail": "4.6.4：所有樣品先按 4.5 進行 2 個充放電完整循環（充放電之間擱置 10 分鐘）；電池組再按 4.5.1 充滿電，依 GB/T 17626.2 對每個輸出端子進行 ±4 kV 接觸放電與 ±8 kV 空氣放電；8.5：按 4.5.1 規定的方法充滿電後進行試驗。",
          "source_reference": "4.6.4；4.5.1；8.5"
        }
      },
      "acceptance_criteria": {
        "summary": "無起火、無爆炸、無洩漏",
        "details": [
          "每次循環保護裝置都應動作",
          "無起火",
          "無爆炸",
          "無洩漏"
        ]
      },
      "exemptions": [],
      "related_tests": [],
      "source_reference": "8.5"
    },
    {
      "id": "GB31241.4-8.6",
      "normalized_id": "ELEC-SC-EXT",
      "name_zh": "外部短路試驗 (電池組)",
      "name_en": "External Short Circuit Test (Battery Pack)",
      "section": "8.6",
      "category": "ELEC",
      "subcategory": "外部短路 (External Short Circuit)",
      "test_objects": [
        "PACK_SYSTEM"
      ],
      "conditions": {
        "fault_condition": {
          "value": "單一故障條件",
          "detail": "在單一故障條件下進行。",
          "source_reference": "8.6；4.7"
        },
        "external_resistance": {
          "value": "80 ± 10 mΩ",
