Repository: kluorvoeDing/standard-dictionary

# 電池安全標準橫向比對

把各國電池安全標準的測試條件拆成結構化資料，放在同一張表上逐項對照。

**網站：** <https://standard-dictionary.vercel.app>

收錄 **30 份標準、512 項測試**，涵蓋 GB、UL、IEC、UN、JIS、AIS、SAND 等體系，從手機電池到儲能系統。

---

## 能做什麼

| 功能 | 說明 |
|---|---|
| **橫向比對** | 選 2～5 份標準，同一參數排在同一列，例如短路電阻、擠壓力、跌落高度。數值不同的列會標出來。 |
| **只看差異** | 隱藏相同的列和完全相同的測試，只留真正不同的地方。 |
| **試驗程序** | 每項測試的樣品數量、前置處理、觀察期，全部附原文條款出處。 |
| **快速檢索** | 按 `/` 或 `⌘K`／`Ctrl+K`。數值依「數字＋單位」比對，輸入「6V」找得到「6.0 V」，輸入「1m」不會找到「1 mm」。 |
| **總覽矩陣** | 全部測試項目一覽，可匯出 CSV 或列印。 |
| **AI 小幫手** | 針對選取的標準提問；沒選標準時以全庫資料回答。 |
| **分享比對** | 比對狀態寫在網址上，複製網址就能分享同一個比對畫面。 |

---

File: data/GB31241.json (part 1 of 2)
{
  "schema_version": "2.0",
  "document": {
    "id": "GB31241",
    "full_name": "GB 31241-2022 便攜式電子產品用鋰離子電池和電池組 安全技術規範 (Safety technical specification for lithium ion cells and batteries used in portable electronic equipments)",
    "full_name_zh": "GB 31241-2022 便攜式電子產品用鋰離子電池和電池組 安全技術規範",
    "short_name": "GB 31241",
    "publisher": "國家市場監督管理總局、國家標準化管理委員會",
    "publication_date": "2022-12-29 發布；2024-01-01 實施",
    "type": "standard",
    "scope": "便攜式電子產品用鋰離子電池及電池組",
    "applicable_objects": [
      "CELL",
      "PACK_SYSTEM"
    ],
    "source_pdf": "GB31241-2022-1.pdf",
    "source_gemini_md": "GB31241-2022_zh-TW_standardized.md"
  },
  "terms": [
    {
      "term_en": "Upper Limit Charging Voltage",
      "term_zh": "充電上限電壓 (Uup)",
      "definition": "製造商規定的電池或電池組能承受的最高安全充電電壓。"
    },
    {
      "term_en": "Overvoltage Charging Protection Voltage",
      "term_zh": "過壓充電保護電壓 (Ucp)",
      "definition": "製造商規定的高電壓充電時的保護電路動作電壓。"
    },
    {
      "term_en": "Limited Charging Voltage",
      "term_zh": "充電限制電壓 (Ucl)",
      "definition": "製造商規定的電池或電池組的額定最大充電電壓。"
    },
    {
      "term_en": "End of Discharge Voltage",
      "term_zh": "放電終止電壓 (Ude)",
      "definition": "製造商推薦的電池或電池組放電結束時的電壓。"
    },
    {
      "term_en": "Undervoltage Discharge Protection Voltage",
      "term_zh": "欠壓放電保護電壓 (Udp)",
      "definition": "製造商規定的低電壓放電時的保護電路動作電壓。"
    },
    {
      "term_en": "Reference Test Current",
      "term_zh": "參考試驗電流 (It)",
      "definition": "數值與額定容量 (C) 相同的試驗電流。"
    },
    {
      "term_en": "Maximum Charging Current",
      "term_zh": "最大充電電流 (Icm)",
      "definition": "製造商規定的最大的恆流充電電流。"
    },
    {
      "term_en": "Maximum Discharging Current",
      "term_zh": "最大放電電流 (Idm)",
      "definition": "製造商規定的最大持續放電電流。"
    }
  ],
  "tests": [
    {
      "id": "GB31241-6.1",
      "normalized_id": "ELEC-SC-EXT",
      "name_zh": "高溫外部短路試驗 (High Temperature External Short Circuit)",
      "name_en": "Test 6.1: High Temperature External Short Circuit (Cell)",
      "section": "6.1",
      "category": "ELEC",
      "subcategory": "外部短路 (External Short Circuit)",
      "test_objects": [
        "CELL"
      ],
      "conditions": {
        "temperature": {
          "value": "57 ± 4 °C",
          "detail": "環境溫度維持於 57 ± 4 °C。在短路試驗前，必須讓電池表面溫度達到目標溫度後，再持續保溫 30 分鐘。",
          "source_reference": "6.1"
        },
        "external_resistance": {
          "value": "80 ± 20 mΩ",
          "detail": "使用外部電阻為 80 ± 20 mΩ 的線路進行短路。",
          "source_reference": "6.1"
        },
        "termination": {
          "value": "溫度較峰值下降 20% 或短路持續 24 小時",
          "detail": "短路持續至電池溫度較峰值下降 20% 或短路持續 24 小時。",
          "source_reference": "6.1"
        },
        "sample_quantity": {
          "value": "3 個（樣品 1～3）",
          "detail": "4.7.2 除特殊說明外每個試驗項目的樣品為 3 個；4.7.5 表 1：樣品 1～3（先依序完成 7.1～7.4 後再進行 6.1，見附錄 B）。",
          "source_reference": "4.7.2；4.7.5；附錄 B"
        },
        "pre_conditioning": {
          "value": "預處理後，按 4.5.1 充滿電",
          "detail": "4.7.4 a)：先按 4.5 進行 2 個完整充放電循環，兩次程序之間擱置 10 分鐘；靜電放電（b）只規定用於自身帶保護電路的電池組，電池不做。 6.1：將電池按 4.5.1 充滿電後再進行試驗。 4.5.1 規定充電前先按 4.5.2 放電並靜置 10 分鐘。 依附錄 B 圖 B.1，樣品 1～3 在 7.1～7.4 之後才進行 6.1。",
          "source_reference": "4.7.4；4.5.1；6.1"
        }
      },
      "acceptance_criteria": {
        "summary": "無起火、無爆炸",
        "details": [
          "無起火",
          "無爆炸"
        ]
      },
      "exemptions": [],
      "related_tests": [
        "GB31241-9.6"
      ],
      "source_reference": "6.1",
      "original_text_snippet": "6.1 高溫外部短路：電池按照 6.1 進行高溫外部短路試驗，應不起火、不爆炸。"
    },
    {
      "id": "GB31241-6.2",
      "normalized_id": "ELEC-OC",
      "name_zh": "過充電試驗 (Overcharge)",
      "name_en": "Test 6.2: Overcharge (Cell)",
      "section": "6.2",
      "category": "ELEC",
      "subcategory": "過充電 (Overcharge)",
      "test_objects": [
        "CELL"
      ],
      "conditions": {
        "charging_current": {
          "value": "Icm (最大充電電流) 恆流充電",
          "detail": "先用最大充電電流 (Icm) 恆流充電至試驗電壓，然後以該電壓恆壓充電。",
          "source_reference": "6.2"
        },
        "charging_voltage": {
          "value": "根據 Ucl 決定 (Ucl < 4.25 V：Ucl + 0.4 V；4.25 V ≤ Ucl < 4.45 V：4.65 V；Ucl ≥ 4.45 V：Ucl + 0.2 V)",
          "detail": "Ucl < 4.25 V 時，Ut = Ucl + 0.4 V；4.25 V ≤ Ucl < 4.45 V 時，Ut = 4.65 V；Ucl ≥ 4.45 V 時，Ut = Ucl + 0.2 V。",
          "source_reference": "6.2"
        },
        "duration": {
          "value": "7 小時，或製造商定義較大值，或降溫至峰值 20%",
          "detail": "電池持續充電時間達到 7 小時，或製造商定義充電時間中較大值，或電池溫度下降值達到溫度最大值的 20%。",
          "source_reference": "6.2"
        },
        "sample_quantity": {
          "value": "3 個（樣品 4～6）",
          "detail": "4.7.2；4.7.5 表 1：樣品 4～6。",
          "source_reference": "4.7.2；4.7.5"
        },
        "pre_conditioning": {
          "value": "預處理後，按 4.5.2 放完電",
          "detail": "4.7.4 a)：先按 4.5 進行 2 個完整充放電循環，兩次程序之間擱置 10 分鐘；靜電放電（b）只規定用於自身帶保護電路的電池組，電池不做。 6.2：將電池按 4.5.2 放完電後再進行試驗。",
          "source_reference": "4.7.4；4.5.2；6.2"
        }
      },
      "acceptance_criteria": {
        "summary": "無起火、無爆炸",
        "details": [
          "無起火",
          "無爆炸"
        ]
      },
      "exemptions": [],
      "related_tests": [
        "GB31241-9.2"
      ],
      "source_reference": "6.2",
      "original_text_snippet": "6.2 過充電：電池按照 6.2 進行過充電試驗，應不起火、不爆炸。"
    },
    {
      "id": "GB31241-6.3",
      "normalized_id": "ELEC-FD",
      "name_zh": "強制放電試驗 (Forced Discharge)",
      "name_en": "Test 6.3: Forced Discharge (Cell)",
      "section": "6.3",
      "category": "ELEC",
      "subcategory": "強制放電 (Forced Discharge)",
      "test_objects": [
        "CELL"
      ],
      "conditions": {
        "current": {
          "value": "1 It A",
          "detail": "以 1 It A 的電流進行反向充電至負的充電上限電壓 (-Uup)。如果電壓達到負的充電上限電壓，應通過減小電流保持該電壓繼續進行反向充電，反向充電共計 90 分鐘。",
          "source_reference": "6.3"
        },
        "duration": {
          "value": "90 分鐘",
          "detail": "持續 90 分鐘。",
          "source_reference": "6.3"
        },
        "sample_quantity": {
          "value": "3 個（樣品 7～9）",
          "detail": "4.7.2；4.7.5 表 1：樣品 7～9。",
          "source_reference": "4.7.2；4.7.5"
        },
        "pre_conditioning": {
          "value": "預處理後，按 4.5.2 放完電",
          "detail": "4.7.4 a)：先按 4.5 進行 2 個完整充放電循環，兩次程序之間擱置 10 分鐘；靜電放電（b）只規定用於自身帶保護電路的電池組，電池不做。 6.3：將電池按 4.5.2 放完電後再進行試驗。",
          "source_reference": "4.7.4；4.5.2；6.3"
        }
      },
      "acceptance_criteria": {
        "summary": "無起火、無爆炸",
        "details": [
          "無起火",
          "無爆炸"
        ]
      },
      "exemptions": [],
      "related_tests": [
        "GB31241-9.7"
      ],
      "source_reference": "6.3",
      "original_text_snippet": "6.3 強制放電：電池按照 6.3 進行強制放電試驗，應不起火、不爆炸。"
    },
    {
      "id": "GB31241-7.1",
      "normalized_id": "THERM-ALT",
      "name_zh": "低氣壓試驗 (Low Pressure)",
      "name_en": "Test 7.1: Low Pressure (Cell)",
      "section": "7.1",
      "category": "THERM",
      "subcategory": "低壓模擬 (Low Pressure Simulation)",
      "test_objects": [
        "CELL"
      ],
      "conditions": {
        "pressure": {
          "value": "≤ 11.6 kPa (模擬海拔 15240 m)",
          "detail": "壓強降至 11.6 kPa 或更低（模擬海拔 15240 m）。",
          "source_reference": "7.1"
        },
        "temperature": {
          "value": "20 ± 5 °C",
          "detail": "環境溫度維持於 20 ± 5 °C。",
          "source_reference": "7.1"
        },
        "duration": {
          "value": "6 小時",
          "detail": "保持 6 小時。",
          "source_reference": "7.1"
        },
        "sample_quantity": {
          "value": "3 個（樣品 1～3）",
          "detail": "4.7.2；4.7.5 表 1：樣品 1～3，與 7.2、7.3、7.4、6.1 共用（附錄 B）。",
          "source_reference": "4.7.2；4.7.5；附錄 B"
        },
        "pre_conditioning": {
          "value": "預處理後，按 4.5.1 充滿電",
          "detail": "4.7.4 a)：先按 4.5 進行 2 個完整充放電循環，兩次程序之間擱置 10 分鐘；靜電放電（b）只規定用於自身帶保護電路的電池組，電池不做。 7.1：將電池按 4.5.1 充滿電後再進行試驗。 4.5.1 規定充電前先按 4.5.2 放電並靜置 10 分鐘。",
          "source_reference": "4.7.4；4.5.1；7.1"
        }
      },
      "acceptance_criteria": {
        "summary": "無起火、無爆炸、無洩漏",
        "details": [
          "無起火",
          "無爆炸",
          "無洩漏"
        ]
      },
      "exemptions": [],
      "related_tests": [
        "GB31241-8.1"
      ],
      "source_reference": "7.1",
      "original_text_snippet": "7.1 低氣壓：電池按照 7.1 進行低氣壓試驗，應不起火、不爆炸、不漏液。"
    },
    {
      "id": "GB31241-7.2",
      "normalized_id": "THERM-CYCLE",
      "name_zh": "溫度循環試驗 (Temperature Cycling)",
      "name_en": "Test 7.2: Temperature Cycling (Cell)",
      "section": "7.2",
      "category": "THERM",
      "subcategory": "溫度循環 (Temperature Cycling)",
      "test_objects": [
        "CELL"
      ],
      "conditions": {
        "high_temperature": {
          "value": "72 ± 2 °C (保持 6 小時)",
          "detail": "高溫 72 ± 2 °C，保持 6 小時。",
          "source_reference": "7.2"
        },
        "low_temperature": {
          "value": "-40 ± 2 °C (保持 6 小時)",
          "detail": "低溫 -40 ± 2 °C，保持 6 小時。",
          "source_reference": "7.2"
        },
        "transition_time": {
          "value": "≤ 30 分鐘",
          "detail": "兩個溫度之間的轉換時間不大於 30 分鐘。",
          "source_reference": "7.2"
        },
        "cycles": {
          "value": "10 次循環",
          "detail": "重複 10 次循環。",
          "source_reference": "7.2"
        },
        "post_rest": {
          "value": "室溫至少保存 6 小時",
          "detail": "7.2 d)：溫度循環步驟 a)～c) 之後，在室溫 20 ± 5 °C 下至少保存 6 小時。",
          "source_reference": "7.2"
        },
        "sample_quantity": {
          "value": "3 個（樣品 1～3）",
          "detail": "4.7.2；4.7.5 表 1：樣品 1～3，與 7.1、7.3、7.4、6.1 共用（附錄 B）。",
          "source_reference": "4.7.2；4.7.5；附錄 B"
        },
        "pre_conditioning": {
          "value": "預處理後，使用充滿電的電池",
          "detail": "4.7.4 a)：先按 4.5 進行 2 個完整充放電循環，兩次程序之間擱置 10 分鐘；靜電放電（b）只規定用於自身帶保護電路的電池組，電池不做。 7.2：條文寫「將充滿電的電池放置在控溫箱體中」，只寫電池為充滿電狀態，未指明充電條款；依附錄 B 圖 B.1，樣品 1～3 在 7.1 之後進行。",
          "source_reference": "4.7.4；7.2；附錄 B"
        }
      },
      "acceptance_criteria": {
        "summary": "無起火、無爆炸、無洩漏",
        "details": [
          "無起火",
          "無爆炸",
          "無洩漏"
        ]
      },
      "exemptions": [],
      "related_tests": [
        "GB31241-8.2"
      ],
      "source_reference": "7.2",
      "original_text_snippet": "7.2 溫度循環：電池按照 7.2 進行溫度循環試驗，應不起火、不爆炸、不漏液。"
    },
    {
      "id": "GB31241-7.3",
      "normalized_id": "MECH-VIB",
      "name_zh": "振動試驗 (Vibration)",
      "name_en": "Test 7.3: Vibration (Cell)",
      "section": "7.3",
      "category": "MECH",
      "subcategory": "振動 (Vibration)",
      "test_objects": [
        "CELL"
      ],
      "conditions": {
        "waveform": {
          "value": "正弦波對數掃頻 (7 Hz → 200 Hz → 7 Hz)",
          "detail": "頻率範圍由 f1=7 Hz 經交越點 f2、f3 至 f4=200 Hz，再返回 f1=7 Hz；交越點頻率 f2≈17.62 Hz、f3≈49.84 Hz（表 9）。具體試驗方法按照 GB/T 2423.10 的相關規定。",
          "source_reference": "7.3"
        },
        "vibration_frequency": {
          "value": "7 Hz～200 Hz～7 Hz (交越點 17.62 Hz、49.84 Hz)",
          "detail": "頻率範圍由 f1=7 Hz 經交越點 f2、f3 至 f4=200 Hz，再返回 f1=7 Hz；交越點頻率 f2≈17.62 Hz、f3≈49.84 Hz（表 9）。",
          "source_reference": "7.3"
        },
        "amplitude": {
          "value": "位移 0.8 mm (峰-峰值 1.6 mm，f2～f3 區間)",
          "detail": "表 9：f2 至 f3 區間以位移幅度 S = 0.8 mm 控制（峰-峰值位移 1.6 mm）；f1～f2 區間為加速度 a1 = 1 gn，f3～f4 區間為 a2 = 8 gn。",
          "source_reference": "7.3"
        },
        "acceleration_peak": {
          "value": "a1 = 1 gn (f1～f2)；a2 = 8 gn (f3～f4)",
          "detail": "f1 至 f2 加速度幅度 a1=1 gn；f3 至 f4 加速度幅度 a2=8 gn（表 9）。",
          "source_reference": "7.3"
        },
        "sweep_rate": {
          "value": "對數掃頻循環 15 分鐘 (7 Hz → 200 Hz → 7 Hz)",
          "detail": "對數掃頻循環時間（7 Hz→200 Hz→7 Hz）為 15 分鐘（表 9）。",
          "source_reference": "7.3"
        },
        "test_duration": {
          "value": "每方向 12 循環 (3 小時)，三軸總計 36 循環 (9 小時)",
          "detail": "每個方向進行 12 個循環，X、Y、Z 三軸總計 36 循環（表 9）。每個方向循環時間共計 3 小時的振動。具體試驗方法按照 GB/T 2423.10 的相關規定。",
          "source_reference": "7.3"
        },
        "axes": {
          "value": "圓柱／鈕扣型：軸向＋徑向；方形／軟包：三向",
          "detail": "圓柱形和鈕扣型電池按照其軸向和徑向兩個方向進行振動試驗，方形和軟包裝電池按照三個相互垂直的方向進行振動試驗。",
          "source_reference": "7.3"
        },
        "sample_quantity": {
          "value": "3 個（樣品 1～3）",
          "detail": "4.7.2；4.7.5 表 1：樣品 1～3，與 7.1、7.2、7.4、6.1 共用（附錄 B 圖 B.1）。",
          "source_reference": "4.7.2；4.7.5；附錄 B"
        },
        "pre_conditioning": {
          "value": "預處理後，使用充滿電的電池",
          "detail": "4.7.4 a)：先按 4.5 進行 2 個完整充放電循環，兩次程序之間擱置 10 分鐘；靜電放電（b）只規定用於自身帶保護電路的電池組，電池不做。 7.3：條文寫「將充滿電的電池緊固在振動台上」，只寫電池為充滿電狀態，未指明充電條款；依附錄 B 圖 B.1，樣品 1～3 在 7.1 之後進行。",
          "source_reference": "4.7.4；7.3；附錄 B"
        }
      },
      "acceptance_criteria": {
        "summary": "無起火、無爆炸、無洩漏",
        "details": [
          "無起火",
          "無爆炸",
          "無洩漏"
        ]
      },
      "exemptions": [],
      "related_tests": [
        "GB31241-7.1",
        "GB31241-7.2",
        "GB31241-7.4",
        "GB31241-8.3"
      ],
      "source_reference": "7.3",
      "original_text_snippet": "7.3 振動：將充滿電的電池緊固在振動試驗台上，按表9中參數進行正弦振動測試……電池應不起火、不爆炸、不漏液。"
    },
    {
      "id": "GB31241-7.4",
      "normalized_id": "MECH-SHOCK",
      "name_zh": "加速度衝擊試驗 (Acceleration Shock)",
      "name_en": "Test 7.4: Acceleration Shock (Cell)",
      "section": "7.4",
      "category": "MECH",
      "subcategory": "加速度衝擊 (Acceleration Shock)",
      "test_objects": [
        "CELL"
      ],
      "conditions": {
        "waveform": {
          "value": "半正弦脈衝 (最初 3 ms 內最小平均 75 gn)",
          "detail": "進行半正弦脈衝衝擊試驗。在最初的 3 ms 內，最小平均加速度為 75 gn，峰值加速度為 150 gn±25 gn。具體試驗方法按照 GB/T 2423.5 的相關規定。",
          "source_reference": "7.4"
        },
        "acceleration_peak": {
          "value": "峰值 150 gn ± 25 gn (最小平均 75 gn)",
          "detail": "在最初的 3 ms 內，最小平均加速度為 75 gn，峰值加速度為 150 gn±25 gn。",
          "source_reference": "7.4"
        },
        "pulse_duration": {
          "value": "6 ms ± 1 ms",
          "detail": "脈衝持續時間為 6 ms±1 ms。",
          "source_reference": "7.4"
        },
        "shock_count": {
          "value": "每方向 3 次",
          "detail": "電池每個方向進行三次 (3 次) 加速度衝擊試驗。具體試驗方法按照 GB/T 2423.5 的相關規定。",
          "source_reference": "7.4"
        },
        "direction": {
          "value": "圓柱／鈕扣型：軸向＋徑向；方形／軟包：三向",
          "detail": "圓柱形和鈕扣型電池按照其軸向和徑向兩個方向進行衝擊試驗，方形和軟包裝電池按照三個相互垂直的方向依次進行衝擊試驗。",
          "source_reference": "7.4"
        },
        "sample_quantity": {
          "value": "3 個（樣品 1～3）",
          "detail": "4.7.2；4.7.5 表 1：樣品 1～3，與 7.1、7.2、7.3、6.1 共用（附錄 B 圖 B.1）。",
          "source_reference": "4.7.2；4.7.5；附錄 B"
        },
        "pre_conditioning": {
          "value": "預處理後，使用充滿電的電池",
          "detail": "4.7.4 a)：先按 4.5 進行 2 個完整充放電循環，兩次程序之間擱置 10 分鐘；靜電放電（b）只規定用於自身帶保護電路的電池組，電池不做。 7.4：條文寫「將充滿電的電池固定在衝擊台上」，只寫電池為充滿電狀態，未指明充電條款；依附錄 B 圖 B.1，樣品 1～3 在 7.1 之後進行。",
          "source_reference": "4.7.4；7.4；附錄 B"
        }
      },
      "acceptance_criteria": {
        "summary": "無起火、無爆炸、無洩漏",
        "details": [
          "無起火",
          "無爆炸",
          "無洩漏"
        ]
      },
      "exemptions": [],
      "related_tests": [
        "GB31241-7.1",
        "GB31241-7.2",
        "GB31241-7.3",
        "GB31241-8.4"
      ],
      "source_reference": "7.4",
      "original_text_snippet": "7.4 加速度衝擊：將充滿電的電池固定在衝擊台上，進行半正弦脈衝衝擊試驗，在最初的3 ms內，最小平均加速度為75 gn，峰值加速度為150 gn±25 gn，脈衝持續時間為6 ms±1 ms……電池應不起火、不爆炸、不漏液。"
    },
    {
      "id": "GB31241-7.5",
      "normalized_id": "MECH-DROP",
      "name_zh": "跌落試驗 (Drop)",
      "name_en": "Test 7.5: Drop (Cell)",
      "section": "7.5",
      "category": "MECH",
      "subcategory": "落下 (Drop)",
      "test_objects": [
        "CELL"
      ],
      "conditions": {
        "drop_height": {
          "value": "1.0 m",
          "detail": "按 1 m（1.0 m）的跌落高度自由落體跌落於混凝土板上。",
          "source_reference": "7.5"
        },
        "drop_count": {
          "value": "圓柱形／鈕扣形 4 次；方形／軟包 6 次",
          "detail": "圓柱形和鈕扣形電芯兩個端面各跌落 1 次、圓柱面跌落 2 次，共計進行 4 次跌落試驗；方形和軟包裝電芯每個面各跌落 1 次，共進行 6 次試驗。",
          "source_reference": "7.5"
        },
        "drop_surface": {
          "value": "混凝土板",
          "detail": "跌落面為混凝土板。",
          "source_reference": "7.5"
        },
        "orientation": {
          "value": "圓柱形／鈕扣形：兩端面與圓柱面；方形／軟包：6 個面各 1 次",
          "detail": "圓柱形和鈕扣形電芯兩個端面各跌落一次、圓柱面跌落兩次；方形和軟包裝電芯每個面各跌落一次。",
          "source_reference": "7.5"
        },
        "sample_quantity": {
          "value": "3 個（樣品 10～12）",
          "detail": "4.7.2；4.7.5 表 1：樣品 10～12。",
          "source_reference": "4.7.2；4.7.5"
        },
        "pre_conditioning": {
          "value": "預處理後，按 4.5.1 充滿電",
          "detail": "4.7.4 a)：先按 4.5 進行 2 個完整充放電循環，兩次程序之間擱置 10 分鐘；靜電放電（b）只規定用於自身帶保護電路的電池組，電池不做。 7.5：將電池按 4.5.1 充滿電後再進行試驗。 4.5.1 規定充電前先按 4.5.2 放電並靜置 10 分鐘。",
          "source_reference": "4.7.4；4.5.1；7.5"
        }
      },
      "acceptance_criteria": {
        "summary": "無起火、無爆炸",
        "details": [
          "無起火",
          "無爆炸"
        ]
      },
      "exemptions": [],
      "related_tests": [
        "GB31241-8.5"
      ],
      "source_reference": "7.5",
      "original_text_snippet": "7.5 跌落：將電池按照4.5.1規定的試驗方法充滿電後，按1 m的跌落高度自由落體跌落於混凝土板上……電池應不起火、不爆炸。"
    },
    {
      "id": "GB31241-7.6",
      "normalized_id": "MECH-CRUSH",
      "name_zh": "擠壓試驗 (Crush)",
      "name_en": "Test 7.6: Crush (Cell)",
      "section": "7.6",
      "category": "MECH",
      "subcategory": "擠壓 (Crush)",
      "test_objects": [
        "CELL"
      ],
      "conditions": {
        "force": {
          "value": "兩平板 13.0 ± 0.78 kN；軟包裝長度 ≥ 25 mm 依表 10（1～13 kN）",
          "detail": "7.6：圓柱形、扣式、硬殼方形、長度 < 25 mm 方形軟包裝及其他類型電池置於兩平板間施加 13.0 ± 0.78 kN（即 13 ± 0.78 kN）擠壓力；長度 ≥ 25 mm 方形軟包裝電池以直徑 25 mm 鋼質半圓柱體置於寬面，依表 10 按電池寬度施加對應擠壓力：(0, 25] mm 為 1 kN、(25, 30) mm 為 3 kN、[30, 40) mm 為 4 kN、[40, 50) mm 為 5 kN、[50, 60) mm 為 6 kN、[60, 65] mm 為 7 kN、(65, 70) mm 為 8 kN、[70, 75] mm 為 10 kN、(75, ∞) mm 為 13 kN。",
          "source_reference": "7.6"
        },
        "crush_speed": {
          "value": "0.1 mm/s",
          "detail": "擠壓電芯的速度為 0.1 mm/s。",
          "source_reference": "7.6"
        },
        "termination": {
          "value": "達最大力 13 ± 0.78 kN、表 10 對應力或電壓降 1/3（停機延遲 ≤ 100 ms）",
          "detail": "7.6：兩平板擠壓時，壓力達到最大值 13.0 ± 0.78 kN 或電池電壓下降 1/3 即停止；長度 ≥ 25 mm 方形軟包裝電池以 25 mm 鋼質半圓柱體擠壓至表 10 中寬度對應擠壓力（1～13 kN）後截止。擠壓達到截止條件和擠壓裝置停止的時間間隔應不大於 100 ms。",
          "source_reference": "7.6"
        },
        "sample_quantity": {
          "value": "3 個（樣品 13～15）",
          "detail": "4.7.2；4.7.5 表 1：樣品 13～15。",
          "source_reference": "4.7.2；4.7.5"
        },
        "pre_conditioning": {
          "value": "預處理後，按 4.5.1 充滿電",
          "detail": "4.7.4 a)：先按 4.5 進行 2 個完整充放電循環，兩次程序之間擱置 10 分鐘；靜電放電（b）只規定用於自身帶保護電路的電池組，電池不做。 7.6：將電池按 4.5.1 充滿電後再進行試驗。 4.5.1 規定充電前先按 4.5.2 放電並靜置 10 分鐘。",
          "source_reference": "4.7.4；4.5.1；7.6"
        }
      },
      "acceptance_criteria": {
        "summary": "無起火、無爆炸",
        "details": [
          "無起火",
          "無爆炸"
        ]
      },
      "exemptions": [],
      "related_tests": [],
      "source_reference": "7.6",
      "original_text_snippet": "7.6 擠壓：電池按照 7.6 進行擠壓試驗，應不起火、不爆炸。"
    },
    {
      "id": "GB31241-7.7",
      "normalized_id": "MECH-IMPACT",
      "name_zh": "重物衝擊試驗 (Heavy Object Impact)",
      "name_en": "Test 7.7: Heavy Object Impact (Cell)",
      "section": "7.7",
      "category": "MECH",
      "subcategory": "撞擊 (Impact)",
      "test_objects": [
        "CELL"
      ],
      "conditions": {
        "steel_bar": {
          "value": "直徑15.8 mm±0.2 mm",
          "detail": "將直徑為15.8 mm±0.2 mm的金屬棒橫置在電池幾何中心上表面。",
          "source_reference": "7.7"
        },
        "impact_mass": {
          "value": "9.1 kg±0.1 kg",
          "detail": "採用質量為9.1 kg±0.1 kg的重物撞擊放有金屬棒的電池表面。",
          "source_reference": "7.7"
        },
        "drop_height": {
          "value": "610 mm±25 mm",
          "detail": "重物從610 mm±25 mm的高處自由落體狀態撞擊。",
          "source_reference": "7.7"
        },
        "observation_period": {
          "value": "撞擊後觀察 6 小時",
          "detail": "7.7：重物自由落體撞擊電池表面後，觀察 6 小時。",
          "source_reference": "7.7"
        },
        "orientation": {
          "value": "圓柱形：縱軸與重物表面平行；方形：僅寬面；鈕扣型：金屬棒橫跨表面中心",
          "detail": "圓柱形電池冲擊試驗時使其縱軸向與重物表面平行，金屬棒與電池縱軸向垂直且盡量與衝擊面平行，方形電池只對寬面進行衝擊試驗。扣式電池進行衝擊試驗時將金屬棒橫跨過電池表面中心。1個樣品只做一次衝擊試驗。",
          "source_reference": "7.7"
        },
        "sample_quantity": {
          "value": "3 個（樣品 16～18）",
          "detail": "4.7.2；4.7.5 表 1：樣品 16～18。",
          "source_reference": "4.7.2；4.7.5"
        },
        "pre_conditioning": {
          "value": "預處理後，按 4.5.1 充滿電",
          "detail": "4.7.4 a)：先按 4.5 進行 2 個完整充放電循環，兩次程序之間擱置 10 分鐘；靜電放電（b）只規定用於自身帶保護電路的電池組，電池不做。 7.7：將電池按 4.5.1 充滿電後再進行試驗。 4.5.1 規定充電前先按 4.5.2 放電並靜置 10 分鐘。",
          "source_reference": "4.7.4；4.5.1；7.7"
        }
      },
      "acceptance_criteria": {
        "summary": "無起火、無爆炸",
        "details": [
          "無起火",
          "無爆炸"
        ]
      },
      "exemptions": [
        "對於軟包裝電池，本條不適用（7.7注）"
      ],
      "related_tests": [],
      "source_reference": "7.7",
      "original_text_snippet": "7.7 重物衝擊：將電池按照4.5.1規定的試驗方法充滿電後，將電池置於平台表面，將直徑為15.8 mm±0.2 mm的金屬棒橫置在電池幾何中心上表面，採用質量為9.1 kg±0.1 kg的重物從610 mm±25 mm的高處自由落體狀態撞擊放有金屬棒的電池表面，並觀察6 h……電池應不起火、不爆炸。注：對於軟包裝電池，本條不適用。"
    },
    {
      "id": "GB31241-7.8",
      "normalized_id": "THERM-ABUSE",
      "name_zh": "熱濫用試驗 (Thermal Abuse)",
      "name_en": "Test 7.8: Thermal Abuse (Cell)",
      "section": "7.8",
      "category": "THERM",
      "subcategory": "熱濫用 (Thermal Abuse)",
      "test_objects": [
        "CELL"
      ],
      "conditions": {
        "heating_rate": {
          "value": "5 ± 2 °C/min",
          "detail": "將電池放入試驗箱中，以 (5±2) °C/min 的速率升溫。",
          "source_reference": "7.8"
        },
        "target_temperature": {
          "value": "130 ± 2 °C",
          "detail": "升溫至 130 ± 2 °C。",
          "source_reference": "7.8"
        },
        "duration": {
          "value": "30 分鐘",
          "detail": "在 130 ± 2 °C 保持 30 分鐘。",
          "source_reference": "7.8"
        },
        "sample_quantity": {
          "value": "3 個（樣品 19～21）",
          "detail": "4.7.2；4.7.5 表 1：樣品 19～21。",
          "source_reference": "4.7.2；4.7.5"
        },
        "pre_conditioning": {
          "value": "預處理後，按 4.5.1 充滿電",
          "detail": "4.7.4 a)：先按 4.5 進行 2 個完整充放電循環，兩次程序之間擱置 10 分鐘；靜電放電（b）只規定用於自身帶保護電路的電池組，電池不做。 7.8：將電池按 4.5.1 充滿電後再進行試驗。 4.5.1 規定充電前先按 4.5.2 放電並靜置 10 分鐘。",
          "source_reference": "4.7.4；4.5.1；7.8"
        }
      },
      "acceptance_criteria": {
        "summary": "無起火、無爆炸",
        "details": [
          "無起火",
          "無爆炸"
        ]
      },
      "exemptions": [],
      "related_tests": [],
      "source_reference": "7.8",
      "original_text_snippet": "7.8 熱濫用：將電池按照4.5.1規定的試驗方法充滿電後，將電池放入試驗箱中。試驗箱以5 °C/min±2 °C/min的溫升速率進行升溫，當箱內溫度達到130 °C±2 °C後恆溫，並持續30 min。電池應不起火、不爆炸。"
    },
    {
      "id": "GB31241-7.9",
      "normalized_id": "MECH-PROJ",
      "name_zh": "燃燒噴射試驗 (Burning Jet)",
      "name_en": "Test 7.9: Burning Jet / Fire Exposure (Cell)",
      "section": "7.9",
      "category": "THERM",
      "subcategory": "外部火燒 (Fire Exposure)",
      "test_objects": [
        "CELL"
      ],
      "conditions": {
        "apparatus": {
          "value": "鋼絲網試驗工裝（見附錄 C 的 C.2）；僅滑落時以單根金屬絲固定",
          "detail": "將電池放置在試驗工裝的鋼絲網上，試驗工裝見附錄 C 的 C.2。如果試驗過程中出現電池滑落的情況時，可用單根金屬絲把電池樣品固定在鋼絲網上；如果無此類情況發生，則不可以捆綁電池。",
          "source_reference": "7.9；附錄 C"
        },
        "burner": {
          "value": "火焰加熱",
          "detail": "用火焰加熱電池。",
          "source_reference": "7.9"
        },
        "termination": {
          "value": "爆炸／完全燃燒／持續加熱 30 分鐘未起火爆炸",
          "detail": "當出現以下三種情況時停止加熱：a) 電池爆炸；b) 電池完全燃燒；c) 持續加熱 30 分鐘，但電池未起火、未爆炸。",
          "source_reference": "7.9"
        },
        "sample_quantity": {
          "value": "3 個（樣品 22～24）",
          "detail": "4.7.2；4.7.5 表 1：樣品 22～24。",
          "source_reference": "4.7.2；4.7.5"
        },
        "pre_conditioning": {
          "value": "預處理後，按 4.5.1 充滿電",
          "detail": "4.7.4 a)：先按 4.5 進行 2 個完整充放電循環，兩次程序之間擱置 10 分鐘；靜電放電（b）只規定用於自身帶保護電路的電池組，電池不做。 7.9：將電池按 4.5.1 充滿電後再進行試驗。 4.5.1 規定充電前先按 4.5.2 放電並靜置 10 分鐘。",
          "source_reference": "4.7.4；4.5.1；7.9"
        }
      },
      "acceptance_criteria": {
        "summary": "電池部件（粉塵狀產物除外）或電池整體不應穿透鋁網",
        "details": [
          "試驗後組成電池的部件（粉塵狀產物除外）不應穿透鋁網",
          "電池整體不應穿透鋁網"
        ]
      },
      "exemptions": [],
      "related_tests": [],
      "source_reference": "7.9",
      "original_text_snippet": "7.9 燃燒噴射：將電池按照4.5.1規定的試驗方法充滿電後，再將電池放置在試驗工裝的鋼絲網上……用火焰加熱電池，當出現以下三種情況時停止加熱：a) 電池爆炸；b) 電池完全燃燒；c) 持續加熱30 min，但電池未起火、未爆炸。試驗後，組成電池的部件（粉塵狀產物除外）或電池整體不應穿透鋁網。"
    },
    {
      "id": "GB31241-8.1",
      "normalized_id": "THERM-ALT",
      "name_zh": "低氣壓試驗 (Low Pressure) - 電池組",
      "name_en": "Test 8.1: Low Pressure (Battery Pack)",
      "section": "8.1",
      "category": "THERM",
      "subcategory": "低壓模擬 (Low Pressure Simulation)",
      "test_objects": [
        "PACK_SYSTEM"
      ],
      "conditions": {
        "pressure": {
          "value": "≤ 11.6 kPa",
          "detail": "壓強降至 11.6 kPa 或更低。",
          "source_reference": "8.1；7.1"
        },
        "temperature": {
          "value": "20 ± 5 °C",
          "detail": "環境溫度維持於 20 ± 5 °C。",
          "source_reference": "8.1；7.1"
        },
        "duration": {
          "value": "6 小時",
          "detail": "保持 6 小時。",
          "source_reference": "8.1；7.1"
        },
        "sample_quantity": {
          "value": "3 個（樣品 1～3）",
          "detail": "4.7.2；4.7.5 表 2：樣品 1～3，與 8.2、8.3、8.4 共用（附錄 B）。",
          "source_reference": "4.7.2；4.7.5；附錄 B"
        },
        "pre_conditioning": {
          "value": "預處理後，按 4.5.1 充滿電",
          "detail": "4.7.4 a)：先按 4.5 進行 2 個完整充放電循環，兩次程序之間擱置 10 分鐘；注 2：第 8 章樣品不做靜電放電預處理。 8.1：將樣品按 4.5.1 充滿電後進行試驗。 4.5.1 規定充電前先按 4.5.2 放電並靜置 10 分鐘。",
          "source_reference": "4.7.4；8.1；4.5.1"
        }
      },
      "acceptance_criteria": {
        "summary": "無起火、無爆炸、無洩漏",
        "details": [
          "無起火",
          "無爆炸",
          "無洩漏"
        ]
      },
      "exemptions": [],
      "related_tests": [
        "GB31241-7.1"
      ],
      "source_reference": "8.1",
      "original_text_snippet": "8.1 低氣壓：電池組按照 8.1 進行低氣壓試驗，應不起火、不爆炸、不漏液。"
    },
    {
      "id": "GB31241-8.2",
      "normalized_id": "THERM-CYCLE",
      "name_zh": "溫度循環試驗 (Temperature Cycling) - 電池組",
      "name_en": "Test 8.2: Temperature Cycling (Battery Pack)",
      "section": "8.2",
      "category": "THERM",
      "subcategory": "溫度循環 (Temperature Cycling)",
      "test_objects": [
        "PACK_SYSTEM"
      ],
      "conditions": {
        "high_temperature": {
          "value": "72 ± 2 °C (保持 6 小時)",
          "detail": "高溫 72 ± 2 °C，保持 6 小時。",
          "source_reference": "8.2；7.2"
        },
        "low_temperature": {
          "value": "-40 ± 2 °C (保持 6 小時)",
          "detail": "低溫 -40 ± 2 °C，保持 6 小時。",
          "source_reference": "8.2；7.2"
        },
        "transition_time": {
          "value": "≤ 30 分鐘",
          "detail": "兩個溫度之間的轉換時間不大於 30 分鐘。",
          "source_reference": "8.2；7.2"
        },
        "cycles": {
          "value": "10 次循環",
          "detail": "重複 10 次循環。",
          "source_reference": "8.2；7.2"
        },
        "post_rest": {
          "value": "室溫至少保存 6 小時",
          "detail": "8.2：試驗方法見 7.2，沿用 7.2 d)：在室溫 20 ± 5 °C 下至少保存 6 小時。",
          "source_reference": "8.2；7.2"
        },
        "sample_quantity": {
          "value": "3 個（樣品 1～3）",
          "detail": "4.7.2；4.7.5 表 2：樣品 1～3，與 8.1、8.3、8.4 共用（附錄 B）。",
          "source_reference": "4.7.2；4.7.5；附錄 B"
        },
        "pre_conditioning": {
          "value": "預處理後，使用充滿電的樣品",
          "detail": "4.7.4 a)：先按 4.5 進行 2 個完整充放電循環，兩次程序之間擱置 10 分鐘；注 2：第 8 章樣品不做靜電放電預處理。 8.2：試驗方法見 7.2，7.2 寫「將充滿電的電池」，未指明充電條款。依附錄 B 圖 B.2，樣品 1～3 在 8.1 之後進行。",
          "source_reference": "4.7.4；8.2；7.2；附錄 B"
        }
      },
      "acceptance_criteria": {
        "summary": "無起火、無爆炸、無洩漏",
        "details": [
          "無起火",
          "無爆炸",
          "無洩漏"
        ]
      },
      "exemptions": [],
      "related_tests": [
        "GB31241-7.2"
      ],
      "source_reference": "8.2",
      "original_text_snippet": "8.2 溫度循環：電池組按照 8.2 進行溫度循環試驗，應不起火、不爆炸、不漏液。"
    },
    {
      "id": "GB31241-8.3",
      "normalized_id": "MECH-VIB",
      "name_zh": "振動試驗 (Vibration) - 電池組",
      "name_en": "Test 8.3: Vibration (Battery Pack)",
      "section": "8.3",
      "category": "MECH",
      "subcategory": "振動 (Vibration)",
      "test_objects": [
        "PACK_SYSTEM"
      ],
      "conditions": {
        "waveform": {
          "value": "正弦波對數掃頻 (7 Hz → 200 Hz → 7 Hz)",
          "detail": "依 7.3 表 9 規定，頻率範圍由 f1=7 Hz 經交越點 f2≈17.62 Hz、f3≈49.84 Hz 至上限 f4=200 Hz，再返回 f1=7 Hz。",
          "source_reference": "8.3；7.3"
        },
        "vibration_frequency": {
          "value": "7 Hz～200 Hz～7 Hz (交越點 17.62 Hz、49.84 Hz)",
          "detail": "依 7.3 表 9 規定，頻率範圍由 f1=7 Hz 經交越點 f2≈17.62 Hz、f3≈49.84 Hz 至上限 f4=200 Hz，再返回 f1=7 Hz。",
          "source_reference": "8.3；7.3"
        },
        "amplitude": {
          "value": "位移 S = 0.8 mm (峰-峰值 1.6 mm，f2～f3 段)",
          "detail": "f2 至 f3 頻段位移幅度 S=0.8 mm（峰-峰值 1.6 mm）。",
          "source_reference": "8.3；7.3"
        },
        "acceleration_peak": {
          "value": "a1 = 1 gn (f1～f2)、a2 = 8 gn (f3～f4)",
          "detail": "f1 至 f2 頻段加速度幅度 a1=1 gn；f3 至 f4 頻段加速度幅度 a2=8 gn。",
          "source_reference": "8.3；7.3"
        },
        "sweep_rate": {
          "value": "對數掃頻循環時間 15 分鐘 (依 7.3 表 9)",
          "detail": "對數掃頻循環時間 15 分鐘，每個方向進行 12 個循環，三方向總計 36 個循環（依 7.3 表 9）。",
          "source_reference": "8.3；7.3"
        },
        "axes": {
          "value": "三個互相垂直方向依序進行",
          "detail": "電池組按照三個相互垂直的方向依次進行振動試驗（與 7.3 電池依外形分軸向/徑向或三方向不同，電池組一律採三方向）。",
          "source_reference": "8.3"
        },
        "test_duration": {
          "value": "每方向 12 循環 (3 小時)，共 36 循環",
          "detail": "對數掃頻循環時間 15 分鐘，每個方向進行 12 個循環，三方向總計 36 個循環（依 7.3 表 9）。每個方向循環時間共計 3 小時的振動。",
          "source_reference": "8.3；7.3"
        },
        "sample_quantity": {
          "value": "3 個（樣品 1～3）",
          "detail": "4.7.2；4.7.5 表 2：樣品 1～3，與 8.1、8.2、8.4 共用（附錄 B 圖 B.2）。",
          "source_reference": "4.7.2；4.7.5；附錄 B"
        },
        "pre_conditioning": {
          "value": "預處理後，使用充滿電的樣品",
          "detail": "4.7.4 a)：先按 4.5 進行 2 個完整充放電循環，兩次程序之間擱置 10 分鐘；注 2：第 8 章樣品不做靜電放電預處理。 8.3：試驗方法見 7.3，7.3 寫「將充滿電的電池」，未指明充電條款。依附錄 B 圖 B.2，樣品 1～3 在 8.2 之後進行。",
          "source_reference": "4.7.4；8.3；7.3；附錄 B"
        }
      },
      "acceptance_criteria": {
        "summary": "無起火、無爆炸、無洩漏",
        "details": [
          "無起火",
          "無爆炸",
          "無洩漏"
        ]
      },
      "exemptions": [],
      "related_tests": [
        "GB31241-7.3"
      ],
      "source_reference": "8.3",
      "original_text_snippet": "8.3 振動：將樣品進行振動試驗，按照三個相互垂直的方向依次進行振動試驗，試驗方法見7.3。樣品應不起火、不爆炸、不漏液。"
    },
    {
      "id": "GB31241-8.4",
      "normalized_id": "MECH-SHOCK",
      "name_zh": "加速度衝擊試驗 (Acceleration Shock) - 電池組",
      "name_en": "Test 8.4: Acceleration Shock (Battery Pack)",
      "section": "8.4",
      "category": "MECH",
      "subcategory": "機械衝擊 (Mechanical Shock)",
      "test_objects": [
        "PACK_SYSTEM"
      ],
      "conditions": {
        "waveform": {
          "value": "半正弦脈衝衝擊 (依 7.4 規定)",
          "detail": "半正弦脈衝衝擊，依 7.4 規定：最初 3 ms 內最小平均加速度為 75 gn，峰值加速度為 150 gn±25 gn。",
          "source_reference": "8.4；7.4"
        },
        "acceleration_peak": {
          "value": "最小平均 75 gn，峰值 150 gn ± 25 gn (依 7.4 規定)",
          "detail": "半正弦脈衝衝擊，依 7.4 規定：最初 3 ms 內最小平均加速度為 75 gn，峰值加速度為 150 gn±25 gn。",
          "source_reference": "8.4；7.4"
        },
        "pulse_duration": {
          "value": "脈衝持續 6 ms ± 1 ms (依 7.4 規定)",
          "detail": "脈衝持續時間為 6 ms±1 ms（依 7.4 規定）。",
          "source_reference": "8.4；7.4"
        },
        "direction": {
          "value": "三個互相垂直方向依序進行",
          "detail": "電池組按照三個相互垂直的方向依次進行加速度衝擊試驗。",
          "source_reference": "8.4"
        },
        "shock_count": {
          "value": "每方向 3 次 (依 7.4 規定)",
          "detail": "每個方向進行三次加速度衝擊試驗（依 7.4 規定）。",
          "source_reference": "8.4；7.4"
        },
        "post_test": {
          "value": "充放電循環1次",
          "detail": "試驗後按照4.5規定的充放電方法繼續進行一次放電充電循環。",
          "source_reference": "8.4"
        },
        "sample_quantity": {
          "value": "3 個（樣品 1～3）",
          "detail": "4.7.2；4.7.5 表 2：樣品 1～3，與 8.1、8.2、8.3 共用（附錄 B 圖 B.2）。",
          "source_reference": "4.7.2；4.7.5；附錄 B"
        },
        "pre_conditioning": {
          "value": "預處理後，使用充滿電的樣品",
          "detail": "4.7.4 a)：先按 4.5 進行 2 個完整充放電循環，兩次程序之間擱置 10 分鐘；注 2：第 8 章樣品不做靜電放電預處理。 8.4：試驗方法見 7.4，7.4 寫「將充滿電的電池」，未指明充電條款。依附錄 B 圖 B.2，樣品 1～3 在 8.3 之後進行。",
          "source_reference": "4.7.4；8.4；7.4；附錄 B"
        }
      },
      "acceptance_criteria": {
        "summary": "無起火、無爆炸、無洩漏",
        "details": [
          "無起火",
          "無爆炸",
          "無洩漏"
        ]
      },
      "exemptions": [],
      "related_tests": [
        "GB31241-7.4"
      ],
      "source_reference": "8.4",
      "original_text_snippet": "8.4 加速度衝擊：將樣品進行加速度衝擊試驗，按照三個相互垂直的方向依次進行加速度衝擊試驗，試驗方法見7.4。試驗後按照4.5規定的充放電方法繼續進行一次放電充電循環。樣品應不起火、不爆炸、不漏液。"
    },
    {
      "id": "GB31241-8.5",
      "normalized_id": "MECH-DROP",
      "name_zh": "跌落試驗 (Drop) - 電池組",
      "name_en": "Test 8.5: Drop (Battery Pack)",
      "section": "8.5",
      "category": "MECH",
      "subcategory": "落下 / 自由跌落 (Drop / Free Fall)",
      "test_objects": [
        "PACK_SYSTEM"
      ],
      "conditions": {
        "drop_height": {
          "value": "非用戶更換型 1.0 m；用戶可更換型 1.5 m",
          "detail": "依表 11：非用戶更換型電芯／電池組跌落高度 1.0 m；用戶可更換型 1.5 m。對於如手持式電子設備等預定使用高度高於 1.0 m 的便攜式電子產品供電的樣品，其跌落高度應為 1.5 m。",
          "source_reference": "8.5"
        },
        "drop_count": {
          "value": "圓柱形／鈕扣形 4 次；方形 6 次",
          "detail": "對圓柱形和鈕扣形電池組兩個端面各跌落 1 次、圓柱面跌落 2 次，共進行 4 次跌落試驗；對方形電池組每個面各跌落 1 次，共進行 6 次試驗。對非用戶更換型電芯／電池組進行帶設備的跌落試驗時，設備每面跌落 1 次。",
          "source_reference": "8.5"
        },
        "drop_surface": {
          "value": "混凝土板",
          "detail": "自由落體跌落於混凝土板上。",
          "source_reference": "8.5"
        },
        "orientation": {
          "value": "圓柱形／鈕扣形：兩端面與圓柱面；方形／帶設備：6 個面各 1 次",
          "detail": "圓柱形和鈕扣形電池組兩個端面各跌落一次、圓柱面跌落兩次；方形電池組每個面各跌落一次；帶設備跌落時設備每面跌落一次。",
          "source_reference": "8.5"
        },
        "sample_quantity": {
          "value": "3 個（樣品 4～6）",
          "detail": "4.7.2；4.7.5 表 2：樣品 4～6。",
          "source_reference": "4.7.2；4.7.5"
        },
        "pre_conditioning": {
          "value": "預處理後，按 4.5.1 充滿電",
          "detail": "4.7.4 a)：先按 4.5 進行 2 個完整充放電循環，兩次程序之間擱置 10 分鐘；注 2：第 8 章樣品不做靜電放電預處理。 8.5：將樣品按 4.5.1 充滿電後進行跌落。 4.5.1 規定充電前先按 4.5.2 放電並靜置 10 分鐘。",
          "source_reference": "4.7.4；8.5；4.5.1"
        },
        "post_test": {
          "value": "充放電循環1次",
          "detail": "試驗後按照4.5規定的充放電方法繼續進行一次放電充電循環。",
          "source_reference": "8.5"
        }
      },
      "acceptance_criteria": {
        "summary": "無起火、無爆炸、無洩漏",
        "details": [
          "無起火",
          "無爆炸",
          "無洩漏"
        ]
      },
      "exemptions": [],
      "related_tests": [
        "GB31241-7.5"
      ],
      "source_reference": "8.5",
      "original_text_snippet": "8.5 跌落：將樣品按照4.5.1規定的試驗方法充滿電後，按表11的跌落高度自由落體跌落於混凝土板上⋯試驗後按照4.5規定的充放電方法繼續進行一次放電充電循環。樣品應不起火、不爆炸、不漏液。"
    },
    {
      "id": "GB31241-8.6",
      "normalized_id": "MECH-STRESS",
      "name_zh": "應力消除試驗 (Stress Relief)",
      "name_en": "Test 8.6: Stress Relief (Battery Pack)",
      "section": "8.6",
      "category": "MECH",
      "subcategory": "外殼應力 (Case Stress)",
      "test_objects": [
        "PACK_SYSTEM"
      ],
      "conditions": {
        "temperature": {
          "value": "70 ± 2 °C",
          "detail": "環境溫度維持於 70 ± 2 °C。",
          "source_reference": "8.6"
        },
        "duration": {
          "value": "7 小時",
          "detail": "保持 7 小時。",
          "source_reference": "8.6"
        },
        "sample_quantity": {
          "value": "3 個（樣品 7～9）",
          "detail": "4.7.2；4.7.5 表 2：樣品 7～9。",
          "source_reference": "4.7.2；4.7.5"
        },
        "pre_conditioning": {
          "value": "預處理後，按 4.5.1 充滿電",
          "detail": "4.7.4 a)：先按 4.5 進行 2 個完整充放電循環，兩次程序之間擱置 10 分鐘；注 2：第 8 章樣品不做靜電放電預處理。 8.6：將樣品按 4.5.1 充滿電後再放入恆溫箱。 4.5.1 規定充電前先按 4.5.2 放電並靜置 10 分鐘。",
          "source_reference": "4.7.4；8.6；4.5.1"
        }
      },
      "acceptance_criteria": {
        "summary": "無導致危險的形變",
        "details": [
          "不發生導致內部組成暴露或影響安全的物理形變"
        ]
      },
      "exemptions": [],
      "related_tests": [],
      "source_reference": "8.6",
      "original_text_snippet": "8.6 應力消除：電池組按照 8.6 進行應力消除試驗，樣品不應發生導致內部組成暴露或影響安全的物理形變。"
    },
    {
      "id": "GB31241-8.7",
      "normalized_id": "THERM-HOTUSE",
      "name_zh": "高溫使用試驗 (High Temperature Use) - 電池組",
      "name_en": "Test 8.7: High Temperature Use (Battery Pack)",
      "section": "8.7",
      "category": "THERM",
      "subcategory": "高溫使用 (High Temperature Operation)",
      "test_objects": [
        "PACK_SYSTEM"
      ],
      "conditions": {
        "temperature": {
          "value": "製造商規定充放電上限溫度與80 °C中之最大值",
          "detail": "試驗箱內溫度設為製造商規定的電池組充電上限溫度和放電上限溫度、電池的充電上限溫度和放電上限溫度及 80 °C 中的最大值（8.7）。",
          "source_reference": "8.7"
        },
        "duration": {
          "value": "7 小時（或延長至充放電循環結束）",
          "detail": "待樣品表面溫度穩定後，保持7 小時。若進行一次放電充電循環的時間大於7 小時，可將高溫試驗時間延長至本次充放電循環結束。",
          "source_reference": "8.7"
        },
        "sample_quantity": {
          "value": "3 個（樣品 10～12）",
          "detail": "4.7.2；4.7.5 表 2：樣品 10～12。",
          "source_reference": "4.7.2；4.7.5"
        },
        "pre_conditioning": {
          "value": "預處理後，按 4.5.1 充滿電",
          "detail": "4.7.4 a)：先按 4.5 進行 2 個完整充放電循環，兩次程序之間擱置 10 分鐘；注 2：第 8 章樣品不做靜電放電預處理。 8.7：將樣品按 4.5.1 充滿電後置於高溫試驗箱。 4.5.1 規定充電前先按 4.5.2 放電並靜置 10 分鐘。",
          "source_reference": "4.7.4；8.7；4.5.1"
        }
      },
      "acceptance_criteria": {
        "summary": "切斷電路且無起火無爆炸無洩漏；或未切斷電路但完成充放電循環後無起火無爆炸無洩漏",
        "details": [
          "a) 切斷電路，且無起火、無爆炸、無洩漏",
          "b) 未切斷電路，於高溫試驗過程中按照4.5規定的充放電方法繼續進行一次放電充電循環，樣品應無起火、無爆炸、無洩漏"
        ]
      },
      "exemptions": [],
      "related_tests": [],
      "source_reference": "8.7",
      "original_text_snippet": "8.7 高溫使用：樣品在高溫條件下使用應具有足夠的安全性⋯待樣品表面溫度穩定後，保持7h⋯樣品應滿足以下要求之一：a)切斷電路，且不起火、不爆炸、不漏液；b)未切斷電路，在高溫試驗過程中按照4.5規定的充放電方法繼續進行一次放電充電循環，樣品應不起火、不爆炸、不漏液。"
    },
    {
      "id": "GB31241-8.8",
      "normalized_id": "THERM-WATER",
      "name_zh": "洗滌試驗 (Washing)",
      "name_en": "Test 8.8: Washing (Battery Pack)",
      "section": "8.8",
      "category": "THERM",
      "subcategory": "水浸/洗滌 (Water Immersion/Washing)",
      "test_objects": [
        "PACK_SYSTEM"
      ],
      "conditions": {
        "liquid": {
          "value": "pH 11.0 ± 0.1 洗滌溶液",
          "detail": "配製 pH 11.0 ± 0.1 的溶液。包含浸泡 (0.5 小時)、攪拌 (0.5 小時, 60 r/min)、脫水 (10 分鐘, 800 r/min) 及烘乾 (0.5 小時, 45 °C) 等步驟。攪拌時轉速為 60 r/min，脫水時轉速為 800 r/min。",
          "source_reference": "8.8；附錄 E"
        },
        "temperature": {
          "value": "45 ± 2 °C",
          "detail": "加熱至 45 ± 2 °C。",
          "source_reference": "8.8；附錄 E"
        },
        "duration": {
          "value": "浸泡 0.5 小時、攪拌 0.5 小時、脫水 10 分鐘、烘乾 0.5 小時",
          "detail": "包含浸泡 (0.5 小時)、攪拌 (0.5 小時, 60 r/min)、脫水 (10 分鐘, 800 r/min) 及烘乾 (0.5 小時, 45 °C) 等步驟。",
          "source_reference": "8.8；附錄 E"
        },
        "process": {
          "value": "浸泡、攪拌、脫水、烘乾",
          "detail": "包含浸泡(0.5 小時)、攪拌(0.5 小時, 60r/min)、脫水(10 分鐘, 800r/min)及烘乾(0.5 小時, 45 °C)等步驟。",
