Repository: kluorvoeDing/standard-dictionary

# 電池安全標準橫向比對

把各國電池安全標準的測試條件拆成結構化資料，放在同一張表上逐項對照。

**網站：** <https://standard-dictionary.vercel.app>

收錄 **30 份標準、512 項測試**，涵蓋 GB、UL、IEC、UN、JIS、AIS、SAND 等體系，從手機電池到儲能系統。

---

## 能做什麼

| 功能 | 說明 |
|---|---|
| **橫向比對** | 選 2～5 份標準，同一參數排在同一列，例如短路電阻、擠壓力、跌落高度。數值不同的列會標出來。 |
| **只看差異** | 隱藏相同的列和完全相同的測試，只留真正不同的地方。 |
| **試驗程序** | 每項測試的樣品數量、前置處理、觀察期，全部附原文條款出處。 |
| **快速檢索** | 按 `/` 或 `⌘K`／`Ctrl+K`。數值依「數字＋單位」比對，輸入「6V」找得到「6.0 V」，輸入「1m」不會找到「1 mm」。 |
| **總覽矩陣** | 全部測試項目一覽，可匯出 CSV 或列印。 |
| **AI 小幫手** | 針對選取的標準提問；沒選標準時以全庫資料回答。 |
| **分享比對** | 比對狀態寫在網址上，複製網址就能分享同一個比對畫面。 |

---

File: data/GB38031.json (part 1 of 2)
{
  "schema_version": "2.0",
  "document": {
    "id": "GB38031",
    "full_name": "GB 38031-2025 Electric vehicles traction battery safety requirements",
    "full_name_zh": "GB 38031—2025 電動汽車用動力蓄電池安全要求",
    "short_name": "GB 38031-2025",
    "publisher": "國家市場監督管理總局、國家標準化管理委員會",
    "publication_date": "2025-03-28發佈 2026-07-01實施",
    "type": "standard",
    "scope": "涵蓋電動汽車用動力蓄電池的電芯 (Cell)、電池包 (Pack) 及電池系統 (System)。旨在規定其安全要求及試驗方法。",
    "applicable_objects": [
      "CELL",
      "PACK_SYSTEM"
    ],
    "source_pdf": "GB38031-2025.pdf",
    "source_gemini_md": "GB38031-2025_zh-TW_standardized.md"
  },
  "terms": [
    {
      "term_en": "battery cell",
      "term_zh": "電池單體",
      "definition": "將化學能與電能進行相互轉換的基本單元裝置。通常包括電極、隔膜、電解質、外殼和端子，並被設計成可充電。"
    },
    {
      "term_en": "battery pack",
      "term_zh": "電池包",
      "definition": "從外部獲得電能並能夠對外輸出電能的單元。通常包括電池單體、電池管理模塊(不含BCU)、電池箱及相應附件(冷卻部件、連接線纜等)。"
    },
    {
      "term_en": "battery system",
      "term_zh": "電池系統",
      "definition": "一個或一個以上的電池包及相應附件(管理系統、高壓電路、低壓電路及機械總成等)構成的能量存儲裝置。"
    }
  ],
  "tests": [
    {
      "id": "GB38031-8.1.2",
      "normalized_id": "ELEC-OD",
      "name_zh": "過放電試驗 (電池單體)",
      "name_en": "Over-discharge Test (Cell)",
      "section": "8.1.2",
      "category": "ELEC",
      "subcategory": "過放電 (Over-discharge)",
      "test_objects": [
        "CELL"
      ],
      "conditions": {
        "soc": {
          "value": "放電終止電壓狀態",
          "detail": "將試驗對象荷電狀態調整至放電終止電壓狀態。",
          "source_reference": "8.1.2.2"
        },
        "discharge_current": {
          "value": "I1 (1 率放電電流) 恆流放電",
          "detail": "以 I1 (1 率放電電流) 恆流放電。",
          "source_reference": "8.1.2.2；4.1"
        },
        "duration": {
          "value": "放電持續 30 分鐘",
          "detail": "放電持續 30 分鐘。",
          "source_reference": "8.1.2.2"
        },
        "pre_conditioning": {
          "value": "預處理後，荷電狀態調至放電終止電壓",
          "detail": "7.1.2.1：正式測試開始前，電池單體先做預處理循環（按 7.1.1 標準充電、放電至放電終止條件、靜置 1 小時或製造商提供的不大於 1 小時的時間，重複不超過 5 次）。8.1.2.2：試驗對象荷電狀態調整至放電終止電壓狀態。",
          "source_reference": "7.1.2；8.1.2.2"
        },
        "observation_period": {
          "value": "試驗後觀察 1 小時",
          "detail": "8.1.2.3：完成試驗步驟後，在試驗環境溫度下觀察 1 小時。",
          "source_reference": "8.1.2.3"
        }
      },
      "acceptance_criteria": {
        "summary": "無起火、無爆炸",
        "details": [
          "無起火",
          "無爆炸"
        ]
      },
      "exemptions": [],
      "related_tests": [],
      "source_reference": "5.1.1, 8.1.2",
      "original_text_snippet": "電池單體按照 8.1.2 進行過放電試驗，應不起火、不爆炸。將試驗對象荷電狀態調整至放電終止電壓狀態，以 I1 電流放電 30 min。完成以上試驗步驟後，在試驗環境溫度下觀察 1h。"
    },
    {
      "id": "GB38031-8.1.3",
      "normalized_id": "ELEC-OC",
      "name_zh": "過充電試驗 (電池單體)",
      "name_en": "Overcharge Test (Cell)",
      "section": "8.1.3",
      "category": "ELEC",
      "subcategory": "過充電 (Overcharge)",
      "test_objects": [
        "CELL"
      ],
      "conditions": {
        "soc": {
          "value": "100% SOC",
          "detail": "試驗對象按 7.1.1 方法進行標準充電。",
          "source_reference": "8.1.3.2；7.1.1"
        },
        "charging_current": {
          "value": "≥ 1 I3 恆流充電",
          "detail": "以製造商規定且不小於 1 I3 的電流恆流充電。",
          "source_reference": "8.1.3.3"
        },
        "termination": {
          "value": "充電終止電壓 1.1 倍 或 115% SOC",
          "detail": "充電至製造商規定的充電終止電壓的 1.1 倍或 115% SOC 後停止充電。",
          "source_reference": "8.1.3.3"
        },
        "pre_conditioning": {
          "value": "預處理後，按 7.1.1 標準充電",
          "detail": "7.1.2.1：正式測試開始前，電池單體先做預處理循環（按 7.1.1 標準充電、放電至放電終止條件、靜置 1 小時或製造商提供的不大於 1 小時的時間，重複不超過 5 次）。8.1.3.2：試驗對象按 7.1.1 方法進行標準充電（7.1.1：以不小於 1I3 電流放電至終止電壓，靜置後按製造商充電方法充電，充電後靜置 1 小時或製造商提供的不大於 1 小時的時間）。",
          "source_reference": "7.1.2；8.1.3.2"
        },
        "observation_period": {
          "value": "試驗後觀察 1 小時",
          "detail": "8.1.3.4：完成試驗步驟後，在試驗環境溫度下觀察 1 小時。",
          "source_reference": "8.1.3.4"
        }
      },
      "acceptance_criteria": {
        "summary": "無起火、無爆炸",
        "details": [
          "無起火",
          "無爆炸"
        ]
      },
      "exemptions": [],
      "related_tests": [],
      "source_reference": "5.1.2, 8.1.3",
      "original_text_snippet": "電池單體按照 8.1.3 進行過充電試驗，應不起火、不爆炸。以製造商規定且不小於 1 I3 的電流恆流充電至製造商規定的充電終止電壓的 1.1 倍或 115% SOC 後，停止充電。"
    },
    {
      "id": "GB38031-8.1.4",
      "normalized_id": "ELEC-SC-EXT",
      "name_zh": "外部短路試驗 (電池單體)",
      "name_en": "External Short Circuit Test (Cell)",
      "section": "8.1.4",
      "category": "ELEC",
      "subcategory": "外部短路 (External Short Circuit)",
      "test_objects": [
        "CELL"
      ],
      "conditions": {
        "soc": {
          "value": "標準充電後 (100% SOC)",
          "detail": "試驗對象按 7.1.1 方法進行標準充電。",
          "source_reference": "8.1.4.2；7.1.1"
        },
        "external_resistance": {
          "value": "< 5 mΩ",
          "detail": "外部線路電阻應小於 5 mΩ。",
          "source_reference": "8.1.4.3"
        },
        "duration": {
          "value": "10 分鐘",
          "detail": "將試驗對象正極端子和負極端子經外部短路 10 分鐘。",
          "source_reference": "8.1.4.3"
        },
        "pre_conditioning": {
          "value": "預處理後，按 7.1.1 標準充電",
          "detail": "7.1.2.1：正式測試開始前，電池單體先做預處理循環（按 7.1.1 標準充電、放電至放電終止條件、靜置 1 小時或製造商提供的不大於 1 小時的時間，重複不超過 5 次）。8.1.4.2：試驗對象按 7.1.1 方法進行標準充電（7.1.1：以不小於 1I3 電流放電至終止電壓，靜置後按製造商充電方法充電，充電後靜置 1 小時或製造商提供的不大於 1 小時的時間）。",
          "source_reference": "7.1.2；8.1.4.2"
        },
        "observation_period": {
          "value": "試驗後觀察 1 小時",
          "detail": "8.1.4.4：完成試驗步驟後，在試驗環境溫度下觀察 1 小時。",
          "source_reference": "8.1.4.4"
        }
      },
      "acceptance_criteria": {
        "summary": "無起火、無爆炸",
        "details": [
          "無起火",
          "無爆炸"
        ]
      },
      "exemptions": [],
      "related_tests": [],
      "source_reference": "5.1.3, 8.1.4",
      "original_text_snippet": "電池單體按照 8.1.4 進行外部短路試驗，應不起火、不爆炸。將試驗對象正極端子和負極端子經外部短路 10 min，外部線路電阻應小於 5 mΩ。"
    },
    {
      "id": "GB38031-8.1.5",
      "normalized_id": "THERM-ABUSE",
      "name_zh": "加熱試驗 (電池單體)",
      "name_en": "Heating Test (Cell)",
      "section": "8.1.5",
      "category": "THERM",
      "subcategory": "加熱 (Heating)",
      "test_objects": [
        "CELL"
      ],
      "conditions": {
        "soc": {
          "value": "100% SOC",
          "detail": "試驗對象按 7.1.1 方法進行標準充電。",
          "source_reference": "8.1.5.2；7.1.1"
        },
        "heating_rate": {
          "value": "5 °C/min 速率升溫",
          "detail": "溫度箱按照 5 °C/min 的速率由試驗環境溫度升溫。",
          "source_reference": "8.1.5.3"
        },
        "target_temperature": {
          "value": "非鎳氫電芯：130 °C；鎳氫電芯：85 °C",
          "detail": "對於鎳氫電池單體以外的試驗對象升至 130 °C；對於鎳氫電池單體升至 85 °C。",
          "source_reference": "8.1.5.3"
        },
        "duration": {
          "value": "非鎳氫電芯：30 分鐘；鎳氫電芯：2 小時",
          "detail": "非鎳氫單體保持此溫度 30 分鐘後停止加熱；鎳氫單體保持此溫度 2 小時後停止加熱。",
          "source_reference": "8.1.5.3"
        },
        "pre_conditioning": {
          "value": "預處理後，按 7.1.1 標準充電",
          "detail": "7.1.2.1：正式測試開始前，電池單體先做預處理循環（按 7.1.1 標準充電、放電至放電終止條件、靜置 1 小時或製造商提供的不大於 1 小時的時間，重複不超過 5 次）。8.1.5.2：試驗對象按 7.1.1 方法進行標準充電（7.1.1：以不小於 1I3 電流放電至終止電壓，靜置後按製造商充電方法充電，充電後靜置 1 小時或製造商提供的不大於 1 小時的時間）。",
          "source_reference": "7.1.2；8.1.5.2"
        },
        "observation_period": {
          "value": "試驗後觀察 1 小時",
          "detail": "8.1.5.4：完成試驗步驟後，在試驗環境溫度下觀察 1 小時。",
          "source_reference": "8.1.5.4"
        }
      },
      "acceptance_criteria": {
        "summary": "無起火、無爆炸",
        "details": [
          "無起火",
          "無爆炸"
        ]
      },
      "exemptions": [],
      "related_tests": [],
      "source_reference": "5.1.4, 8.1.5",
      "original_text_snippet": "電池單體按照 8.1.5 進行加熱試驗，應不起火、不爆炸。對於鎳氫電池單體以外的試驗對象，溫度箱按照 5℃/min 的速率由試驗環境溫度升至 130℃，並保持此溫度 30 min 後停止加熱；對於鎳氫電池單體，溫度箱按照 5℃/min 的速率由試驗環境溫度升至 85℃，並保持此溫度 2h 後停止加熱。"
    },
    {
      "id": "GB38031-8.1.6",
      "normalized_id": "THERM-CYCLE",
      "name_zh": "溫度循環試驗 (電池單體)",
      "name_en": "Temperature Cycling Test (Cell)",
      "section": "8.1.6",
      "category": "THERM",
      "subcategory": "溫度循環 (Temperature Cycling)",
      "test_objects": [
        "CELL"
      ],
      "conditions": {
        "soc": {
          "value": "標準充電後 (100% SOC)",
          "detail": "試驗對象按 7.1.1 方法充電。",
          "source_reference": "8.1.6.2；7.1.1"
        },
        "high_temperature": {
          "value": "85 °C",
          "detail": "高溫極值 85 °C，按照表 1 和圖 1 曲線進行調節。",
          "source_reference": "8.1.6.3；表 1"
        },
        "low_temperature": {
          "value": "-40 °C",
          "detail": "低溫極值 -40 °C，按照表 1 和圖 1 曲線進行調節。",
          "source_reference": "8.1.6.3；表 1"
        },
        "cycles": {
          "value": "5 次循環",
          "detail": "循環次數 5 次。按照表 1 和圖 1 曲線進行調節。",
          "source_reference": "8.1.6.3"
        },
        "pre_conditioning": {
          "value": "預處理後，按 7.1.1 充電",
          "detail": "7.1.2.1：正式測試開始前，電池單體先做預處理循環（按 7.1.1 標準充電、放電至放電終止條件、靜置 1 小時或製造商提供的不大於 1 小時的時間，重複不超過 5 次）。8.1.6.2：試驗對象按 7.1.1 方法充電（7.1.1：以不小於 1I3 電流放電至終止電壓，靜置後按製造商充電方法充電，充電後靜置 1 小時或製造商提供的不大於 1 小時的時間）。",
          "source_reference": "7.1.2；8.1.6.2"
        },
        "observation_period": {
          "value": "試驗後觀察 1 小時",
          "detail": "8.1.6.4：完成試驗步驟後，在試驗環境溫度下觀察 1 小時。",
          "source_reference": "8.1.6.4"
        }
      },
      "acceptance_criteria": {
        "summary": "無起火、無爆炸",
        "details": [
          "無起火",
          "無爆炸"
        ]
      },
      "exemptions": [],
      "related_tests": [],
      "source_reference": "5.1.5, 8.1.6",
      "original_text_snippet": "電池單體按照 8.1.6 進行溫度循環試驗，應不起火、不爆炸。放入溫度箱中，溫度箱溫度按照表 1 和圖 1 進行調節，循環次數 5 次。"
    },
    {
      "id": "GB38031-8.1.7",
      "normalized_id": "MECH-CRUSH",
      "name_zh": "擠壓試驗 (電池單體)",
      "name_en": "Crush Test (Cell)",
      "section": "8.1.7",
      "category": "MECH",
      "subcategory": "擠壓 (Crush)",
      "test_objects": [
        "CELL"
      ],
      "conditions": {
        "soc": {
          "value": "滿充",
          "detail": "標準充電後，試驗對象按 7.1.1 方法充電。",
          "source_reference": "8.1.7.2；7.1.1"
        },
        "force": {
          "value": "100 kN 或 1000 倍質量",
          "detail": "擠壓力達到 100 kN 或 1000 倍試驗對象質量。",
          "source_reference": "8.1.7.3 d)"
        },
        "crush_speed": {
          "value": "≤ 2 mm/s",
          "detail": "擠壓速度不大於 2 mm/s。",
          "source_reference": "8.1.7.3 c)"
        },
        "apparatus": {
          "value": "半徑 75 mm 半圓柱體",
          "detail": "半徑 75 mm（R75 mm）的半圓柱體。",
          "source_reference": "8.1.7.3 b)"
        },
        "orientation": {
          "value": "垂直於極板方向或最易受擠壓方向",
          "detail": "垂直於電芯極板方向施壓，或與電芯在整車佈局上最容易受到擠壓的方向相同。",
          "source_reference": "8.1.7.3 a)"
        },
        "termination": {
          "value": "達最大力（100 kN 或 1000 倍質量）、電壓達 0 V 或變形量 ≥ 15%（先到者停止）",
          "detail": "電壓達到 0 V 或變形量達到 15% 或擠壓力達到 100 kN 或 1000 倍試驗對象質量後停止擠壓。",
          "source_reference": "8.1.7.3 d)"
        },
        "duration": {
          "value": "保持 10 分鐘",
          "detail": "停止擠壓後保持當前位置 10 分鐘。",
          "source_reference": "8.1.7.3 e)"
        },
        "pre_conditioning": {
          "value": "預處理後，按 7.1.1 充電",
          "detail": "7.1.2.1：正式測試開始前，電池單體先做預處理循環（按 7.1.1 標準充電、放電至放電終止條件、靜置 1 小時或製造商提供的不大於 1 小時的時間，重複不超過 5 次）。8.1.7.2：試驗對象按 7.1.1 方法充電（7.1.1：以不小於 1I3 電流放電至終止電壓，靜置後按製造商充電方法充電，充電後靜置 1 小時或製造商提供的不大於 1 小時的時間）。",
          "source_reference": "7.1.2；8.1.7.2"
        },
        "observation_period": {
          "value": "試驗後觀察 1 小時",
          "detail": "8.1.7.4：完成試驗後，在試驗環境溫度下觀察 1 小時。",
          "source_reference": "8.1.7.4"
        }
      },
      "acceptance_criteria": {
        "summary": "無起火、無爆炸",
        "details": [
          "無起火",
          "無爆炸"
        ]
      },
      "exemptions": [],
      "related_tests": [
        "GB38031-8.2.4"
      ],
      "source_reference": "5.1.6, 8.1.7",
      "original_text_snippet": "電池單體按照 8.1.7 進行擠壓試驗，應不起火、不爆炸。擠壓程度：電壓達到 0V 或變形量達到 15% 或擠壓力達到 100 kN 或 1000 倍試驗對象質量後停止擠壓；保持當前位置 10 min。"
    },
    {
      "id": "GB38031-8.1.8",
      "normalized_id": "ELEC-CC",
      "name_zh": "快充循環後安全試驗 (電池單體)",
      "name_en": "Safety After Fast-Charge Cycling Test (Cell)",
      "section": "8.1.8",
      "category": "ELEC",
      "subcategory": "快充循環 (Fast-Charge Cycling)",
      "test_objects": [
        "CELL"
      ],
      "conditions": {
        "applicability": {
          "value": "20% 至 80% SOC 充電時間 ≤ 15 分鐘之快充單體",
          "detail": "試驗對象為從 20% SOC 充電至 80% SOC 總充電時間不超過 15 分鐘的電池單體。",
          "source_reference": "8.1.8.1"
        },
        "cycles": {
          "value": "300 次快充循環 (20%～80% SOC)",
          "detail": "進行 300 次連續快充循環 (20%～80% SOC)，每次充放電間靜置 30 分鐘，循環後需進行 8.1.4 外部短路試驗。",
          "source_reference": "8.1.8.2"
        },
        "pre_conditioning": {
          "value": "完成 7.1.2 預處理",
          "detail": "7.1.2.1：正式測試開始前，電池單體先做預處理循環（按 7.1.1 標準充電、放電至放電終止條件、靜置 1 小時或製造商提供的不大於 1 小時的時間，重複不超過 5 次）。8.1.8 未另規定充電方式；8.1.8.2 的循環從調至 20% SOC 開始，屬試驗步驟。",
          "source_reference": "7.1.2；8.1.8"
        },
        "observation_period": {
          "value": "外部短路後觀察 1 小時",
          "detail": "8.1.8.2 f)：循環結束後按 8.1.4 進行外部短路試驗，沿用 8.1.4.4：在試驗環境溫度下觀察 1 小時。",
          "source_reference": "8.1.8.2；8.1.4.4"
        }
      },
      "acceptance_criteria": {
        "summary": "無起火、無爆炸",
        "details": [
          "無起火",
          "無爆炸"
        ]
      },
      "exemptions": [
        "不含僅通過車輛能源進行充電的電池單體"
      ],
      "related_tests": [],
      "source_reference": "5.1.7, 8.1.8",
      "original_text_snippet": "電池單體按照 8.1.8 進行快充循環後安全試驗，應不起火、不爆炸。試驗對象為從 20% SOC 充電至 80% SOC 總充電時間不超過 15 min 的電池單體(不含僅通過車輛能源進行充電的電池單體)。"
    },
    {
      "id": "GB38031-8.2.1",
      "normalized_id": "MECH-VIB",
      "name_zh": "振動試驗 (電池包或系統)",
      "name_en": "Vibration Test (Battery Pack or System)",
      "section": "8.2.1",
      "category": "MECH",
      "subcategory": "振動 (Vibration)",
      "test_objects": [
        "PACK_SYSTEM"
      ],
      "conditions": {
        "soc": {
          "value": "最高工作荷電狀態",
          "detail": "試驗對象均以製造商規定的最高工作荷電狀態進行測試 (6.1.10)。",
          "source_reference": "6.1.10"
        },
        "waveform": {
          "value": "隨機振動 12 小時 + 正弦定頻 1～2 小時",
          "detail": "每方向依序施加隨機與正弦定頻振動：隨機振動每方向 12 小時，正弦定頻每方向 2 小時（除 M1、N1 類外，依表 2：20 Hz，RMS 0.52 g/0.57 g/0.73 g）或 1 小時（M1、N1 類，依表 3：24 Hz，RMS 0.50 g/0.45 g/0.64 g）。",
          "source_reference": "8.2.1.2；8.2.1.3；8.2.1.4；表 2；表 3"
        },
        "test_duration": {
          "value": "隨機振動 12 小時；正弦定頻 1～2 小時",
          "detail": "每個方向隨機振動測試 12 小時；正弦定頻振動每個方向測試 2 小時（除 M1、N1 類外，表 2）或 1 小時（M1、N1 類，表 3）。",
          "source_reference": "8.2.1.3；8.2.1.4；表 2；表 3"
        },
        "vibration_rms": {
          "value": "依車型參考表 2 (0.52/0.57/0.73 g) 與表 3 (0.50/0.45/0.64 g)",
          "detail": "除 M1、N1 類外的車輛依表 2（x/y/z 軸 RMS 分別為 0.52 g、0.57 g、0.73 g，多安裝方向依 RMS 大者；車頂安裝不低於表 2）；M1、N1 類車輛依表 3（x/y/z 軸 RMS 分別為 0.50 g、0.45 g、0.64 g）。",
          "source_reference": "8.2.1.3；8.2.1.4；表 2；表 3"
        },
        "pre_conditioning": {
          "value": "完成 7.2.2 預處理，調至最高工作 SOC",
          "detail": "6.1.5：所有測試前先做絕緣電阻測試（附錄 B）；7.2.1：電池電子部件或 BCU 處於正常工作狀態；7.2.2.1：先做預處理循環（以不小於 1I3 電流或製造商推薦方法充電、靜置 30 分鐘或製造商規定時間、放電、再靜置 30 分鐘或製造商規定時間，重複不超過 5 次）；6.1.10：除另有規定外，以製造商規定的最高工作荷電狀態測試；7.2.2.3：預處理並調至最高工作荷電狀態後，若與新測試項目間隔超過 24 小時，須先補電一次。",
          "source_reference": "6.1.5；6.1.10；7.2.1；7.2.2"
        },
        "observation_period": {
          "value": "試驗後觀察 2 小時",
          "detail": "8.2.1.6：完成試驗步驟後，在試驗環境溫度下觀察 2 小時。",
          "source_reference": "8.2.1.6"
        }
      },
      "acceptance_criteria": {
        "summary": "無洩漏、無外殼破裂、無起火、無爆炸；絕緣電阻合格",
        "details": [
          "無洩漏",
          "無外殼破裂",
          "無起火",
          "無爆炸",
          "試驗後的絕緣電阻應不小於 100 Ω/V (若有交流電路，絕緣電阻應不小於 500 Ω/V)"
        ]
      },
      "exemptions": [],
      "related_tests": [],
      "source_reference": "5.2.1, 8.2.1",
      "original_text_snippet": "電池包或系統按照 8.2.1 進行振動試驗，應無洩漏、外殼破裂、起火或爆炸現象，試驗後的絕緣電阻應不小於 100 Ω/V。若有交流電路，絕緣電阻應不小於 500 Ω/V。"
    },
    {
      "id": "GB38031-8.2.2",
      "normalized_id": "MECH-SHOCK",
      "name_zh": "機械衝擊試驗 (電池包或系統)",
      "name_en": "Mechanical Shock Test (Battery Pack or System)",
      "section": "8.2.2",
      "category": "MECH",
      "subcategory": "機械衝擊 (Mechanical Shock)",
      "test_objects": [
        "PACK_SYSTEM"
      ],
      "conditions": {
        "soc": {
          "value": "最高工作荷電狀態",
          "detail": "試驗對象均以製造商規定的最高工作荷電狀態進行測試。",
          "source_reference": "6.1.10"
        },
        "waveform": {
          "value": "半正弦衝擊波",
          "detail": "施加半正弦衝擊波，加速度 7 g，脈衝時間 6 ms，在 ±z 方向各進行 6 次衝擊，共計 12 次。",
          "source_reference": "8.2.2.2；表 4"
        },
        "acceleration_peak": {
          "value": "7 g",
          "detail": "加速度 7 g。",
          "source_reference": "8.2.2.2；表 4"
        },
        "pulse_duration": {
          "value": "6 ms",
          "detail": "脈衝時間 6 ms。",
          "source_reference": "8.2.2.2；表 4"
        },
        "direction": {
          "value": "±z 方向各 6 次",
          "detail": "在 ±z 方向各進行 6 次衝擊。",
          "source_reference": "8.2.2.2；表 4"
        },
        "shock_count": {
          "value": "12 次 (±z 方向各 6 次)",
          "detail": "在 ±z 方向各進行 6 次衝擊，共計 12 次。",
          "source_reference": "8.2.2.2；表 4"
        },
        "pre_conditioning": {
          "value": "完成 7.2.2 預處理，調至最高工作 SOC",
          "detail": "6.1.5：所有測試前先做絕緣電阻測試（附錄 B）；7.2.1：電池電子部件或 BCU 處於正常工作狀態；7.2.2.1：先做預處理循環（以不小於 1I3 電流或製造商推薦方法充電、靜置 30 分鐘或製造商規定時間、放電、再靜置 30 分鐘或製造商規定時間，重複不超過 5 次）；6.1.10：除另有規定外，以製造商規定的最高工作荷電狀態測試；7.2.2.3：預處理並調至最高工作荷電狀態後，若與新測試項目間隔超過 24 小時，須先補電一次。",
          "source_reference": "6.1.5；6.1.10；7.2.1；7.2.2"
        },
        "observation_period": {
          "value": "試驗後觀察 2 小時",
          "detail": "8.2.2.5：完成試驗步驟後，在試驗環境溫度下觀察 2 小時。",
          "source_reference": "8.2.2.5"
        }
      },
      "acceptance_criteria": {
        "summary": "無洩漏、無外殼破裂、無起火、無爆炸；絕緣電阻合格",
        "details": [
          "無洩漏",
          "無外殼破裂",
          "無起火",
          "無爆炸",
          "試驗後的絕緣電阻應不小於 100 Ω/V (交流 500 Ω/V)"
        ]
      },
      "exemptions": [],
      "related_tests": [],
      "source_reference": "5.2.2, 8.2.2",
      "original_text_snippet": "電池包或系統按照 8.2.2 進行機械衝擊試驗，應無洩漏、外殼破裂、起火或爆炸現象，試驗後的絕緣電阻應不小於 100 Ω/V。"
    },
    {
      "id": "GB38031-8.2.3",
      "normalized_id": "MECH-CRASH",
      "name_zh": "模擬碰撞試驗 (電池包或系統)",
      "name_en": "Simulated Collision Test (Battery Pack or System)",
      "section": "8.2.3",
      "category": "MECH",
      "subcategory": "模擬碰撞 (Simulated Collision)",
      "test_objects": [
        "PACK_SYSTEM"
      ],
      "conditions": {
        "soc": {
          "value": "最高工作荷電狀態",
          "detail": "試驗對象均以製造商規定的最高工作荷電狀態進行測試",
          "source_reference": "6.1.10"
        },
        "collision_pulse": {
          "value": "依表 6 及圖 5 脈衝容差範圍",
          "detail": "依整車整備質量（≤ 3.5 t、> 3.5 t 且 < 7.5 t、≥ 7.5 t）與安裝方向（x/y 軸），給台車施加落在表 6 及圖 5 最大、最小容差允許範圍內的脈衝；存在多個安裝方向時，依加速度大的方向試驗。",
          "source_reference": "8.2.3.2；表 6；圖 5"
        },
        "pre_conditioning": {
          "value": "完成 7.2.2 預處理，調至最高工作 SOC",
          "detail": "6.1.5：所有測試前先做絕緣電阻測試（附錄 B）；7.2.1：電池電子部件或 BCU 處於正常工作狀態；7.2.2.1：先做預處理循環（以不小於 1I3 電流或製造商推薦方法充電、靜置 30 分鐘或製造商規定時間、放電、再靜置 30 分鐘或製造商規定時間，重複不超過 5 次）；6.1.10：除另有規定外，以製造商規定的最高工作荷電狀態測試；7.2.2.3：預處理並調至最高工作荷電狀態後，若與新測試項目間隔超過 24 小時，須先補電一次。",
          "source_reference": "6.1.5；6.1.10；7.2.1；7.2.2"
        },
        "observation_period": {
          "value": "試驗後觀察 2 小時",
          "detail": "8.2.3.3：完成試驗步驟後，在試驗環境溫度下觀察 2 小時。",
          "source_reference": "8.2.3.3"
        }
      },
      "acceptance_criteria": {
        "summary": "無洩漏、無外殼破裂、無起火、無爆炸；絕緣電阻合格",
        "details": [
          "無洩漏",
          "無外殼破裂",
          "無起火",
          "無爆炸",
          "試驗後的絕緣電阻應不小於 100 Ω/V (交流 500 Ω/V)"
        ]
      },
      "exemptions": [],
      "related_tests": [],
      "source_reference": "5.2.3, 8.2.3",
      "original_text_snippet": "電池包或系統按照 8.2.3 進行模擬碰撞試驗，應無洩漏、外殼破裂、起火或爆炸現象，試驗後的絕緣電阻應不小於 100 Ω/V。"
    },
    {
      "id": "GB38031-8.2.4",
      "normalized_id": "MECH-CRUSH",
      "name_zh": "擠壓試驗 (電池包或系統)",
      "name_en": "Crush Test (Battery Pack or System)",
      "section": "8.2.4",
      "category": "MECH",
      "subcategory": "擠壓 (Crush)",
      "test_objects": [
        "PACK_SYSTEM"
      ],
      "conditions": {
        "soc": {
          "value": "最高工作荷電狀態",
          "detail": "試驗對象均以製造商規定的最高工作荷電狀態進行測試。",
          "source_reference": "6.1.10"
        },
        "force": {
          "value": "100 kN",
          "detail": "擠壓力達到 100 kN。",
          "source_reference": "8.2.4.2 e)"
        },
        "crush_speed": {
          "value": "≤ 2 mm/s",
          "detail": "以不大於 2 mm/s 的速度擠壓。",
          "source_reference": "8.2.4.2 d)"
        },
        "apparatus": {
          "value": "半徑 75 mm 半圓柱體",
          "detail": "使用半圓柱體（半徑 75 mm）。",
          "source_reference": "8.2.4.2 a)"
        },
        "termination": {
          "value": "達最大力 100 kN 或變形量達 30%",
          "detail": "直到擠壓力達到 100 kN 或變形量達到 30% 時停止擠壓。",
          "source_reference": "8.2.4.2 e)"
        },
        "duration": {
          "value": "保持 10 分鐘",
          "detail": "達到終止條件後保持 10 分鐘。",
          "source_reference": "8.2.4.2 f)"
        },
        "sample_quantity": {
          "value": "x 方向與 y 方向可分開在兩個試驗對象上執行",
          "detail": "8.2.4.2 b)：擠壓方向為 x 方向和 y 方向，為保護試驗操作安全，可分開在兩個試驗對象上執行測試。原文未規定樣品總數。",
          "source_reference": "8.2.4.2 b)"
        },
        "pre_conditioning": {
          "value": "完成 7.2.2 預處理，調至最高工作 SOC",
          "detail": "6.1.5：所有測試前先做絕緣電阻測試（附錄 B）；7.2.1：電池電子部件或 BCU 處於正常工作狀態；7.2.2.1：先做預處理循環（以不小於 1I3 電流或製造商推薦方法充電、靜置 30 分鐘或製造商規定時間、放電、再靜置 30 分鐘或製造商規定時間，重複不超過 5 次）；6.1.10：除另有規定外，以製造商規定的最高工作荷電狀態測試；7.2.2.3：預處理並調至最高工作荷電狀態後，若與新測試項目間隔超過 24 小時，須先補電一次。",
          "source_reference": "6.1.5；6.1.10；7.2.1；7.2.2"
        },
        "observation_period": {
          "value": "試驗後觀察 2 小時",
          "detail": "8.2.4.3：完成試驗後，在試驗環境溫度下觀察 2 小時。",
          "source_reference": "8.2.4.3"
        }
      },
      "acceptance_criteria": {
        "summary": "無起火、無爆炸；絕緣電阻合格",
        "details": [
          "無起火",
          "無爆炸",
          "試驗後的絕緣電阻應不小於 100 Ω/V (交流 500 Ω/V)",
          "注意：不要求無破裂、無洩漏"
        ]
      },
      "exemptions": [],
      "related_tests": [
        "GB38031-8.1.7"
      ],
      "source_reference": "5.2.4, 8.2.4",
      "original_text_snippet": "電池包或系統按照 8.2.4 進行擠壓試驗，應不起火、不爆炸，試驗後的絕緣電阻應不小於 100 Ω/V。若有交流電路，絕緣電阻應不小於 500 Ω/V。"
    },
    {
      "id": "GB38031-8.2.5",
      "normalized_id": "THERM-HUMID",
      "name_zh": "溼熱循環試驗 (電池包或系統)",
      "name_en": "Damp Heat Cycling Test (Battery Pack or System)",
      "section": "8.2.5",
      "category": "THERM",
      "subcategory": "溼熱循環 (Damp Heat Cycling)",
      "test_objects": [
        "PACK_SYSTEM"
      ],
      "conditions": {
        "soc": {
          "value": "最高工作荷電狀態",
          "detail": "試驗對象均以製造商規定的最高工作荷電狀態進行測試。",
          "source_reference": "6.1.10"
        },
        "high_temperature": {
          "value": "最高 60 °C (或更高，依製造商規定)",
          "detail": "在最高溫度 60 °C（或更高，依製造商規定）及高濕度下進行。",
          "source_reference": "8.2.5.2"
        },
        "cycles": {
          "value": "5 次循環",
          "detail": "進行 5 次濕熱循環。",
          "source_reference": "8.2.5.2"
        },
        "pre_conditioning": {
          "value": "完成 7.2.2 預處理，調至最高工作 SOC",
          "detail": "6.1.5：所有測試前先做絕緣電阻測試（附錄 B）；7.2.1：電池電子部件或 BCU 處於正常工作狀態；7.2.2.1：先做預處理循環（以不小於 1I3 電流或製造商推薦方法充電、靜置 30 分鐘或製造商規定時間、放電、再靜置 30 分鐘或製造商規定時間，重複不超過 5 次）；6.1.10：除另有規定外，以製造商規定的最高工作荷電狀態測試；7.2.2.3：預處理並調至最高工作荷電狀態後，若與新測試項目間隔超過 24 小時，須先補電一次。",
          "source_reference": "6.1.5；6.1.10；7.2.1；7.2.2"
        },
        "observation_period": {
          "value": "試驗後觀察 2 小時",
          "detail": "8.2.5.3：完成試驗步驟後，在試驗環境溫度下觀察 2 小時。",
          "source_reference": "8.2.5.3"
        }
      },
      "acceptance_criteria": {
        "summary": "無洩漏、無外殼破裂、無起火、無爆炸；30 分鐘內絕緣電阻合格",
        "details": [
          "無洩漏",
          "無外殼破裂",
          "無起火",
          "無爆炸",
          "試驗後 30 分鐘 內的絕緣電阻應不小於 100 Ω/V (交流 500 Ω/V)"
        ]
      },
      "exemptions": [],
      "related_tests": [],
      "source_reference": "5.2.5, 8.2.5",
      "original_text_snippet": "電池包或系統按照 8.2.5 進行溼熱循環試驗，應無洩漏、外殼破裂、起火或爆炸現象，試驗後 30 min 內的絕緣電阻應不小於 100 Ω/V。"
    },
    {
      "id": "GB38031-8.2.6",
      "normalized_id": "THERM-WATER",
      "name_zh": "浸水試驗 (電池包或系統)",
      "name_en": "Water Immersion Test (Battery Pack or System)",
      "section": "8.2.6",
      "category": "THERM",
      "subcategory": "浸水 (Water Immersion)",
      "test_objects": [
        "PACK_SYSTEM"
      ],
      "conditions": {
        "soc": {
          "value": "最高工作荷電狀態",
          "detail": "試驗對象均以製造商規定的最高工作荷電狀態進行測試。",
          "source_reference": "6.1.10"
        },
        "liquid": {
          "value": "方式一：3.5% NaCl 水溶液；方式二：水",
          "detail": "方式一為 3.5% NaCl 水溶液；方式二為水。",
          "source_reference": "8.2.6.2"
        },
        "method": {
          "value": "方式一：鹽水浸泡 2 小時；方式二：符合 GB/T 4208-2017 IPX7 要求浸水",
          "detail": "方式一：3.5% NaCl 水溶液浸泡 2 小時；方式二：符合 GB/T 4208-2017 IPX7 要求。",
          "source_reference": "8.2.6.2"
        },
        "duration": {
          "value": "方式一：2 小時；方式二：30 分鐘",
          "detail": "方式一：3.5% 氯化鈉溶液浸泡 2 小時；方式二：符合 GB/T 4208-2017 IPX7（14.2.7）要求，試驗持續時間 30 分鐘。",
          "source_reference": "8.2.6.2 a)；8.2.6.2 b)"
        },
        "temperature_diff": {
          "value": "溫差 ≤ 5 °C",
          "detail": "（方式二）浸水時，水溫與試驗對象的溫差不得大於 5 °C。",
          "source_reference": "8.2.6.2 b)"
        },
        "sample_quantity": {
          "value": "使用通過 8.2.1 振動試驗後的電池包或系統",
          "detail": "8.2.6.1：試驗對象為通過 8.2.1 振動試驗後的電池包或系統，即與振動試驗共用樣品。原文未規定樣品數量。",
          "source_reference": "8.2.6.1"
        },
        "pre_conditioning": {
          "value": "已完成 8.2.1 振動試驗",
          "detail": "8.2.6.1：試驗對象為通過 8.2.1 振動試驗後的電池包或系統；6.1.5：所有測試前先做絕緣電阻測試（附錄 B）。",
          "source_reference": "8.2.6.1；6.1.5"
        },
        "observation_period": {
          "value": "取出後靜置觀察 2 小時",
          "detail": "8.2.6.3：將試驗對象從水中完全取出，在試驗環境溫度下靜置觀察 2 小時。",
          "source_reference": "8.2.6.3"
        }
      },
      "acceptance_criteria": {
        "summary": "方式一：無起火、無爆炸；方式二：無洩漏破裂起火爆炸，IPX7絕緣合格",
        "details": [
          "按方式一進行：無起火、無爆炸",
          "按方式二進行：試驗後滿足 GB/T 4208-2017 IPX7 要求，且無洩漏、外殼破裂、起火或爆炸現象，試驗後的絕緣電阻不小於 100 Ω/V (交流 500 Ω/V)"
        ]
      },
      "exemptions": [],
      "related_tests": [],
      "source_reference": "5.2.6, 8.2.6",
      "original_text_snippet": "電池包或系統按照 8.2.6 進行浸水試驗，應滿足如下要求之一：a) 按方式一進行，不起火、不爆炸。b) 按方式二進行，試驗後滿足 GB/T 4208-2017 IPX7 要求，且無洩漏、外殼破裂、起火或爆炸現象，試驗後的絕緣電阻不小於 100 Ω/V。"
    },
    {
      "id": "GB38031-8.2.7.1",
      "normalized_id": "THERM-FIRE",
      "name_zh": "外部火燒試驗 (熱穩定性)",
      "name_en": "External Fire Test (Thermal Stability)",
      "section": "8.2.7.1",
      "category": "THERM",
      "subcategory": "外部火燒 (External Fire)",
      "test_objects": [
        "PACK_SYSTEM"
      ],
      "conditions": {
        "soc": {
          "value": "最高工作荷電狀態",
          "detail": "試驗對象均以製造商規定的最高工作荷電狀態進行測試。",
          "source_reference": "6.1.10"
        },
        "fire_exposure": {
          "value": "4 階段：預熱 60 秒 → 直接燃燒 70 秒 → 間接燃燒 60 秒 → 移開火源觀察 2 小時",
          "detail": "包含 4 個階段：預熱 60 秒，直接燃燒 70 秒，間接燃燒 60 秒，以及離開火源觀察 2 小時（或外表溫度降至 45 °C 以下）。",
          "source_reference": "8.2.7.1.4"
        },
        "pre_conditioning": {
          "value": "完成 7.2.2 預處理，調至最高工作 SOC",
          "detail": "6.1.5：所有測試前先做絕緣電阻測試（附錄 B）；7.2.1：電池電子部件或 BCU 處於正常工作狀態；7.2.2.1：先做預處理循環（以不小於 1I3 電流或製造商推薦方法充電、靜置 30 分鐘或製造商規定時間、放電、再靜置 30 分鐘或製造商規定時間，重複不超過 5 次）；6.1.10：除另有規定外，以製造商規定的最高工作荷電狀態測試；7.2.2.3：預處理並調至最高工作荷電狀態後，若與新測試項目間隔超過 24 小時，須先補電一次。",
          "source_reference": "6.1.5；6.1.10；7.2.1；7.2.2"
        },
        "observation_period": {
          "value": "離開火源後觀察 2 小時，或外表溫度降至 45 °C 以下",
          "detail": "8.2.7.1.4 d)：將油盤或試驗對象移開，在試驗環境溫度下觀察 2 小時，或試驗對象外表溫度降至 45 °C 以下。",
          "source_reference": "8.2.7.1.4 d)"
        }
      },
      "acceptance_criteria": {
        "summary": "無爆炸",
        "details": [
          "無爆炸"
        ]
      },
      "exemptions": [
        "鎳氫電池包或系統不適用 5.2.7 規定的熱穩定性強制要求"
      ],
      "related_tests": [
        "GB38031-8.2.7.2"
      ],
      "source_reference": "5.2.7(a), 8.2.7.1",
      "original_text_snippet": "按照 8.2.7 進行熱穩定性試驗(除鎳氫電池包或系統外)，要求如下：a) 電池包或系統按照 8.2.7.1 進行外部火燒試驗，應不爆炸。"
    },
    {
      "id": "GB38031-8.2.7.2",
      "normalized_id": "THERM-PROP",
      "name_zh": "熱擴散分析和驗證 (熱穩定性)",
      "name_en": "Thermal Propagation Analysis and Verification",
      "section": "8.2.7.2",
      "category": "THERM",
      "subcategory": "熱擴散 (Thermal Propagation)",
      "test_objects": [
        "PACK_SYSTEM"
      ],
      "conditions": {
        "soc": {
          "value": "外部充電電池包：95% SOC；車輛能源充電：90% SOC",
          "detail": "外部充電電池包調至 95% SOC；僅通過車輛能源充電的電池包調至 90% SOC。",
          "source_reference": "8.2.7.2；C.5.2 b)"
        },
        "temperature": {
          "value": "22 ± 5 °C",
          "detail": "試驗環境溫度為 0 °C 以上；試驗前需將電池包或系統溫度調整至 22 °C ± 5 °C（附錄 C.5.2 a)）。",
          "source_reference": "8.2.7.2；C.5.2 a)"
        },
        "pre_conditioning": {
          "value": "預處理後，依 C.5.2 調整溫度與 SOC",
          "detail": "C.5.2 a)：試驗前將電池包或系統溫度調整至 22 ± 5 °C；b)：外部充電者 SOC 調至不低於最高工作荷電狀態的 95%，僅由車輛能源充電者不低於 90%；d)：確認試驗對象及裝置正常，操作狀態與動力蓄電池下電 1 小時內的控制策略一致。7.2.2.1：正式測試開始前先做預處理循環（充電、靜置 30 分鐘或製造商規定時間、放電、靜置 30 分鐘或製造商規定時間，重複不超過 5 次）。",
          "source_reference": "C.5.2；7.2.2"
        },
        "observation_period": {
          "value": "觸發熱失控後觀察至監測點不高於 60 °C，且至少 2 小時",
          "detail": "C.5.3.8：觸發電池單體熱失控後，在試驗環境溫度下觀察，直至所有監測點溫度均不高於 60 °C，且觀察時間至少 2 小時才結束試驗。",
          "source_reference": "8.2.7.2；C.5.3.8"
        }
      },
      "acceptance_criteria": {
        "summary": "無起火、無爆炸，5 分鐘內報警且無危險煙氣",
        "details": [
          "無起火、無爆炸",
          "提供熱事件報警信號，且報警信號的發出不晚於觸發電池單體發生熱失控之後的 5 分鐘",
          "在發出熱事件報警信號之前，以及發出熱事件報警信號之後的 5 分鐘 內，煙氣不導致乘員艙發生危險(電池包級) / 無煙氣進入乘員艙(整車級)"
        ]
      },
      "exemptions": [
        "鎳氫電池包或系統不適用 5.2.7 規定的熱穩定性強制要求"
      ],
      "related_tests": [
        "GB38031-8.2.7.1"
      ],
      "source_reference": "5.2.7(b), 8.2.7.2",
      "original_text_snippet": "b) 電池包或系統或整車按照 8.2.7.2 進行熱擴散分析和驗證，應：1) 不起火、不爆炸；2) 提供熱事件報警信號，且報警信號的發出不晚於觸發電池單體發生熱失控之後的 5 min；3) 對於電池包或系統級別測試，提供在發出熱事件報警信號之前，以及發出熱事件報警信號之後的 5 min 內，煙氣不導致乘員艙發生危險的技術說明文件。"
    },
    {
      "id": "GB38031-8.2.8",
      "normalized_id": "THERM-SHOCK",
      "name_zh": "溫度衝擊試驗 (電池包或系統)",
      "name_en": "Temperature Shock Test (Battery Pack or System)",
      "section": "8.2.8",
      "category": "THERM",
      "subcategory": "溫度衝擊 (Temperature Shock)",
      "test_objects": [
        "PACK_SYSTEM"
      ],
      "conditions": {
        "soc": {
          "value": "最高工作荷電狀態",
          "detail": "試驗對象均以製造商規定的最高工作荷電狀態進行測試",
          "source_reference": "6.1.10"
        },
        "shock_params": {
          "value": "-40 °C ~ 60 °C，5 次循環",
          "detail": "溫度範圍為 -40 °C 到 60 °C，極端溫度轉換時間不超過 30 分鐘，各極端溫度保持 8 小時，共進行 5 次循環。",
          "source_reference": "8.2.8.2"
        },
        "pre_conditioning": {
          "value": "完成 7.2.2 預處理，調至最高工作 SOC",
          "detail": "6.1.5：所有測試前先做絕緣電阻測試（附錄 B）；7.2.1：電池電子部件或 BCU 處於正常工作狀態；7.2.2.1：先做預處理循環（以不小於 1I3 電流或製造商推薦方法充電、靜置 30 分鐘或製造商規定時間、放電、再靜置 30 分鐘或製造商規定時間，重複不超過 5 次）；6.1.10：除另有規定外，以製造商規定的最高工作荷電狀態測試；7.2.2.3：預處理並調至最高工作荷電狀態後，若與新測試項目間隔超過 24 小時，須先補電一次。",
          "source_reference": "6.1.5；6.1.10；7.2.1；7.2.2"
        },
        "observation_period": {
          "value": "試驗後觀察 2 小時",
          "detail": "8.2.8.3：完成試驗步驟後，在試驗環境溫度下觀察 2 小時。",
          "source_reference": "8.2.8.3"
        }
      },
      "acceptance_criteria": {
        "summary": "無洩漏、無外殼破裂、無起火、無爆炸；絕緣電阻合格",
        "details": [
          "無洩漏",
          "無外殼破裂",
          "無起火",
          "無爆炸",
          "試驗後的絕緣電阻應不小於 100 Ω/V (交流 500 Ω/V)"
        ]
      },
      "exemptions": [],
      "related_tests": [],
      "source_reference": "5.2.8, 8.2.8",
      "original_text_snippet": "電池包或系統按照 8.2.8 進行溫度衝擊試驗，應無洩漏、外殼破裂、起火或爆炸現象，試驗後的絕緣電阻應不小於 100 Ω/V。"
    },
    {
      "id": "GB38031-8.2.9",
      "normalized_id": "THERM-SALT",
      "name_zh": "鹽霧試驗 (電池包或系統)",
      "name_en": "Salt Spray Test (Battery Pack or System)",
      "section": "8.2.9",
      "category": "THERM",
      "subcategory": "鹽霧 (Salt Spray)",
      "test_objects": [
        "PACK_SYSTEM"
      ],
      "conditions": {
        "soc": {
          "value": "最高工作荷電狀態",
          "detail": "試驗對象均以製造商規定的最高工作荷電狀態進行測試。",
          "source_reference": "6.1.10"
        },
        "salt_solution": {
          "value": "(50 ± 5) g/L (pH 6.5～7.2)",
          "detail": "使用濃度 (50±5) g/L、pH 6.5～7.2 的鹽溶液。",
          "source_reference": "8.2.9.3"
        },
        "temperature": {
          "value": "35 °C",
          "detail": "在 35 °C 下噴霧 8 小時。",
          "source_reference": "8.2.9.4"
        },
        "spray_cycle": {
          "value": "噴霧 8 小時，靜置 16 小時",
          "detail": "在 35 °C 下噴霧 8 小時，然後靜置 16 小時。在一個循環的第 4 個小時和第 5 個小時之間進行低壓上電監控。",
          "source_reference": "8.2.9.4"
        },
        "cycles": {
          "value": "6 次循環",
          "detail": "共進行 6 個循環。",
          "source_reference": "8.2.9.5"
        },
        "operating_state": {
          "value": "低壓上電監控（第 4 至第 5 小時之間）",
          "detail": "在一個循環的第 4 個小時和第 5 個小時之間進行低壓上電監控。",
          "source_reference": "8.2.9.4"
        },
        "pre_conditioning": {
          "value": "完成 7.2.2 預處理，調至最高工作 SOC",
          "detail": "6.1.5：所有測試前先做絕緣電阻測試（附錄 B）；7.2.1：電池電子部件或 BCU 處於正常工作狀態；7.2.2.1：先做預處理循環（以不小於 1I3 電流或製造商推薦方法充電、靜置 30 分鐘或製造商規定時間、放電、再靜置 30 分鐘或製造商規定時間，重複不超過 5 次）；6.1.10：除另有規定外，以製造商規定的最高工作荷電狀態測試；7.2.2.3：預處理並調至最高工作荷電狀態後，若與新測試項目間隔超過 24 小時，須先補電一次。",
          "source_reference": "6.1.5；6.1.10；7.2.1；7.2.2"
        }
      },
      "acceptance_criteria": {
        "summary": "無洩漏、無外殼破裂、無起火、無爆炸；絕緣電阻合格",
        "details": [
          "無洩漏",
          "無外殼破裂",
          "無起火",
          "無爆炸",
          "試驗後的絕緣電阻應不小於 100 Ω/V (交流 500 Ω/V)"
        ]
      },
      "exemptions": [
        "若電池包完全安裝於乘員艙、行李艙或封閉式貨艙內，可免於此項測試"
      ],
      "related_tests": [],
      "source_reference": "5.2.9, 8.2.9",
      "original_text_snippet": "電池包或系統按照 8.2.9 進行鹽霧試驗，應無洩漏、外殼破裂、起火或爆炸現象，試驗後的絕緣電阻應不小於 100 Ω/V。"
    },
    {
      "id": "GB38031-8.2.10",
      "normalized_id": "THERM-ALT",
      "name_zh": "高海拔試驗 (電池包或系統)",
      "name_en": "High Altitude Test (Battery Pack or System)",
      "section": "8.2.10",
      "category": "THERM",
      "subcategory": "高海拔 (High Altitude)",
      "test_objects": [
        "PACK_SYSTEM"
      ],
      "conditions": {
        "soc": {
          "value": "最高工作荷電狀態",
          "detail": "試驗對象均以製造商規定的最高工作荷電狀態進行測試。",
          "source_reference": "6.1.10"
        },
        "pressure": {
          "value": "61.2 kPa (模擬海拔 4000 m)",
          "detail": "在 61.2 kPa (模擬海拔 4000 m) 的氣壓下保持 5 小時，然後以不小於 1 I3 的電流放電。",
          "source_reference": "8.2.10.2"
        },
        "duration": {
          "value": "保持 5 小時",
          "detail": "在 61.2 kPa 氣壓下保持 5 小時，然後以不小於 1 I3 的電流放電。",
          "source_reference": "8.2.10.3；8.2.10.4"
        },
        "pre_conditioning": {
          "value": "完成 7.2.2 預處理，調至最高工作 SOC",
          "detail": "6.1.5：所有測試前先做絕緣電阻測試（附錄 B）；7.2.1：電池電子部件或 BCU 處於正常工作狀態；7.2.2.1：先做預處理循環（以不小於 1I3 電流或製造商推薦方法充電、靜置 30 分鐘或製造商規定時間、放電、再靜置 30 分鐘或製造商規定時間，重複不超過 5 次）；6.1.10：除另有規定外，以製造商規定的最高工作荷電狀態測試；7.2.2.3：預處理並調至最高工作荷電狀態後，若與新測試項目間隔超過 24 小時，須先補電一次。",
          "source_reference": "6.1.5；6.1.10；7.2.1；7.2.2"
        },
        "observation_period": {
          "value": "試驗後觀察 2 小時",
          "detail": "8.2.10.5：完成試驗步驟後，在試驗環境溫度下觀察 2 小時。",
          "source_reference": "8.2.10.5"
        }
      },
      "acceptance_criteria": {
        "summary": "無洩漏、無外殼破裂、無起火、無爆炸；絕緣電阻合格",
        "details": [
          "無洩漏",
          "無外殼破裂",
          "無起火",
          "無爆炸",
          "試驗後的絕緣電阻應不小於 100 Ω/V (交流 500 Ω/V)"
        ]
      },
      "exemptions": [],
      "related_tests": [],
      "source_reference": "5.2.10, 8.2.10",
      "original_text_snippet": "電池包或系統按照 8.2.10 進行高海拔試驗，應無洩漏、外殼破裂、起火或爆炸現象，試驗後的絕緣電阻應不小於 100 Ω/V。"
    },
    {
      "id": "GB38031-8.2.11",
      "normalized_id": "THERM-ABUSE",
      "name_zh": "過溫保護試驗 (電池系統)",
      "name_en": "Over-temperature Protection Test (Battery System)",
      "section": "8.2.11",
      "category": "THERM",
      "subcategory": "過溫保護 (Over-temperature Protection)",
      "test_objects": [
        "PACK_SYSTEM"
      ],
      "conditions": {
        "soc": {
          "value": "最高工作荷電狀態",
          "detail": "試驗對象均以製造商規定的最高工作荷電狀態進行測試。",
          "source_reference": "6.1.10"
        },
        "initial_temperature": {
          "value": "20 ± 10 °C",
          "detail": "試驗環境溫度為 20 °C ± 10 °C。",
          "source_reference": "8.2.11.4"
        },
        "termination": {
          "value": "保護動作或發出信號，或溫度變化小於 4 °C/2 小時（溫度穩定 2 小時）",
          "detail": "以連續上升的溫度加熱。當保護功能自動停止、發出信號，或溫度變化小於 4 °C/2 小時時終止測試。",
          "source_reference": "8.2.11.5"
        },
        "pre_conditioning": {
          "value": "完成 7.2.2 預處理，調至最高工作 SOC",
          "detail": "6.1.5：所有測試前先做絕緣電阻測試（附錄 B）；7.2.1：電池電子部件或 BCU 處於正常工作狀態；7.2.2.1：先做預處理循環（以不小於 1I3 電流或製造商推薦方法充電、靜置 30 分鐘或製造商規定時間、放電、再靜置 30 分鐘或製造商規定時間，重複不超過 5 次）；6.1.10：除另有規定外，以製造商規定的最高工作荷電狀態測試；8.2.11.2：試驗開始時，除冷卻系統外，影響試驗對象功能且與結果相關的所有保護設備都應處於正常運行狀態；7.2.2.3：預處理並調至最高工作荷電狀態後，若與新測試項目間隔超過 24 小時，須先補電一次。",
          "source_reference": "6.1.5；6.1.10；7.2.1；7.2.2；8.2.11.2"
        },
        "observation_period": {
          "value": "試驗後觀察 1 小時",
          "detail": "8.2.11.6：完成試驗步驟後，在試驗環境溫度下觀察 1 小時。",
          "source_reference": "8.2.11.6"
        }
      },
      "acceptance_criteria": {
        "summary": "無洩漏、無外殼破裂、無起火、無爆炸；絕緣電阻合格",
        "details": [
          "無洩漏",
          "無外殼破裂",
          "無起火",
          "無爆炸",
          "試驗後的絕緣電阻應不小於 100 Ω/V (交流 500 Ω/V)"
        ]
      },
      "exemptions": [],
      "related_tests": [],
      "source_reference": "5.2.11, 8.2.11",
      "original_text_snippet": "電池系統按照 8.2.11 進行過溫保護試驗，應無洩漏、外殼破裂、起火或爆炸現象，試驗後的絕緣電阻應不小於 100 Ω/V。"
    },
    {
      "id": "GB38031-8.2.12",
      "normalized_id": "ELEC-OCUR",
      "name_zh": "過流保護試驗 (電池系統)",
      "name_en": "Over-current Protection Test (Battery System)",
      "section": "8.2.12",
      "category": "ELEC",
      "subcategory": "過流保護 (Over-current Protection)",
      "test_objects": [
        "PACK_SYSTEM"
      ],
      "conditions": {
        "soc": {
          "value": "正常工作範圍的中間部分",
          "detail": "8.2.12.2 b)：按電池系統製造商推薦的正常操作，調整試驗對象的 SOC 到正常工作範圍的中間部分，只要電池系統能正常運行可不需精確調整（取代 6.1.10）。",
          "source_reference": "8.2.12.2 b)"
        },
        "temperature": {
          "value": "20 ± 10 °C",
          "detail": "試驗環境溫度為 20 °C ± 10 °C。",
          "source_reference": "8.2.12.2 a)"
        },
        "current": {
          "value": "5 秒內升至過流保護觸發值",
          "detail": "電流在 5 秒內上升至過流保護觸發值。",
          "source_reference": "8.2.12.2 c)；8.2.12.3 b)"
        },
        "termination": {
          "value": "保護動作或發出信號，或溫度變化小於 4 °C/2 小時（溫度穩定 2 小時）",
          "detail": "當保護功能自動停止、發出信號，或溫度變化小於 4 °C/2 小時時終止測試。",
          "source_reference": "8.2.12.4"
        },
        "pre_conditioning": {
          "value": "完成 7.2.2 預處理，SOC 調至正常工作範圍的中間部分",
          "detail": "6.1.5：所有測試前先做絕緣電阻測試（附錄 B）；7.2.1：電池電子部件或 BCU 處於正常工作狀態；7.2.2.1：先做預處理循環（以不小於 1I3 電流或製造商推薦方法充電、靜置 30 分鐘或製造商規定時間、放電、再靜置 30 分鐘或製造商規定時間，重複不超過 5 次）；8.2.12.2 b)：按製造商推薦的正常操作調整試驗對象的 SOC 到正常工作範圍的中間部分，只要能正常運行可不需精確調整（此條取代 6.1.10 的最高工作荷電狀態）；7.2.2.3：預處理並調至最高工作荷電狀態後，若與新測試項目間隔超過 24 小時，須先補電一次。",
          "source_reference": "7.2.2；8.2.12.2；6.1.5"
        },
