Repository: kluorvoeDing/standard-dictionary

# 電池安全標準橫向比對

把各國電池安全標準的測試條件拆成結構化資料，放在同一張表上逐項對照。

**網站：** <https://standard-dictionary.vercel.app>

收錄 **30 份標準、512 項測試**，涵蓋 GB、UL、IEC、UN、JIS、AIS、SAND 等體系，從手機電池到儲能系統。

---

## 能做什麼

| 功能 | 說明 |
|---|---|
| **橫向比對** | 選 2～5 份標準，同一參數排在同一列，例如短路電阻、擠壓力、跌落高度。數值不同的列會標出來。 |
| **只看差異** | 隱藏相同的列和完全相同的測試，只留真正不同的地方。 |
| **試驗程序** | 每項測試的樣品數量、前置處理、觀察期，全部附原文條款出處。 |
| **快速檢索** | 按 `/` 或 `⌘K`／`Ctrl+K`。數值依「數字＋單位」比對，輸入「6V」找得到「6.0 V」，輸入「1m」不會找到「1 mm」。 |
| **總覽矩陣** | 全部測試項目一覽，可匯出 CSV 或列印。 |
| **AI 小幫手** | 針對選取的標準提問；沒選標準時以全庫資料回答。 |
| **分享比對** | 比對狀態寫在網址上，複製網址就能分享同一個比對畫面。 |

---

File: data/GB40165.json
{
  "schema_version": "2.0",
  "document": {
    "id": "GB40165",
    "full_name": "GB 40165-2021 Lithium ion cells and batteries used in stationary electronic equipments - Safety technical specification",
    "full_name_zh": "GB 40165-2021 固定式電子設備用鋰離子電池和電池組 安全技術規範",
    "short_name": "GB 40165-2021",
    "publisher": "國家市場監督管理總局、國家標準化管理委員會",
    "publication_date": "2021-04-30發佈 2022-05-01實施",
    "type": "standard",
    "scope": "適用於固定式電子設備用鋰離子電池和電池組，包括IT設備、AV設備、CT設備及測量控制等類似設備，也適用於UPS、EPS用鋰離子電池和電池組。",
    "applicable_objects": [
      "CELL",
      "PACK_SYSTEM"
    ],
    "source_pdf": "GB40165-2021.pdf"
  },
  "terms": [
    {
      "term_en": "lithium ion cell",
      "term_zh": "[鋰離子]電池",
      "definition": "依靠鋰離子在正極和負極之間移動實現化學能與電能相互轉化的裝置,並被設計成可充電。"
    },
    {
      "term_en": "large lithium ion cell",
      "term_zh": "大型鋰離子電池",
      "definition": "總質量超過 500 g 的鋰離子電池。"
    },
    {
      "term_en": "battery / battery pack",
      "term_zh": "電池組",
      "definition": "由一個或多個電池或模塊電氣聯接的能量存儲裝置。"
    },
    {
      "term_en": "battery system",
      "term_zh": "電池組系統",
      "definition": "由一個或多個電池,模塊或電池組組成的系統。"
    },
    {
      "term_en": "large lithium ion battery",
      "term_zh": "大型鋰離子電池組",
      "definition": "總質量超過 12 kg 的鋰離子電池組。"
    },
    {
      "term_en": "battery management system; BMS",
      "term_zh": "電池管理系統",
      "definition": "與電池組相連的,在過充、過流、過放以及過熱下能夠切斷電路的電子系統,用來監控和(或)管理電池組的狀態。"
    }
  ],
  "tests": [
    {
      "id": "GB40165-6.1",
      "normalized_id": "ELEC-SC-EXT",
      "name_zh": "高溫外部短路 (電池)",
      "name_en": "High Temperature External Short Circuit (Cell)",
      "section": "6.1",
      "category": "ELEC",
      "subcategory": "高溫外部短路",
      "test_objects": [
        "CELL"
      ],
      "conditions": {
        "soc": {
          "value": "100% SOC",
          "detail": "按照 4.5.1 規定的試驗方法充滿電後。",
          "source_reference": "6.1；4.5.1"
        },
        "temperature": {
          "value": "55 ± 5 °C",
          "detail": "放置在 55 °C ± 5 °C 的環境中，待電池達到 55 °C ± 5 °C 後，再放置 30 分鐘。",
          "source_reference": "6.1"
        },
        "external_resistance": {
          "value": "≤ 30 mΩ",
          "detail": "用導線連接正負極端，確保全部外部電阻不高於 30 mΩ。",
          "source_reference": "6.1"
        },
        "termination": {
          "value": "溫降達峰值溫升 50% 或短接時間達 24 小時",
          "detail": "電池溫度下降值達到峰值溫升 50%；或短接時間達到 24 小時。",
          "source_reference": "6.1"
        },
        "sample_quantity": {
          "value": "3 個（樣品 1～3）",
          "detail": "4.6.2；表1：6.1使用樣品1～3。與7.1、7.2、7.3、7.4依附錄A圖A.1依序共用同組樣品（先7.1→7.2→7.3→7.4，最後6.1）。",
          "source_reference": "4.6.2；4.6.5 表 1；附錄 A"
        },
        "pre_conditioning": {
          "value": "預處理後充滿電，於 55 °C±5 °C 待溫後再放置 30 分鐘",
          "detail": "4.6.4：所有樣品先按 4.5 進行 2 個充放電循環（電池間擱置 10 分鐘、電池組 30 分鐘）；6.1：按 4.5.1 充滿電後放置在 55 °C±5 °C 環境中，電池達到 55 °C±5 °C 後再放置 30 分鐘，然後短路。",
          "source_reference": "4.6.4；4.5.1；6.1"
        }
      },
      "acceptance_criteria": {
        "summary": "無起火、無爆炸",
        "details": [
          "無起火",
          "無爆炸"
        ]
      },
      "exemptions": [],
      "related_tests": [],
      "source_reference": "6.1",
      "original_text_snippet": "將電池按照 4.5.1 規定的試驗方法充滿電後,放置在 55 ℃ ± 5 ℃ 的環境中... 外部電阻不高於 30 mΩ... 電池應不起火、不爆炸。"
    },
    {
      "id": "GB40165-6.2",
      "normalized_id": "ELEC-OC",
      "name_zh": "過充電 (電池)",
      "name_en": "Overcharge (Cell)",
      "section": "6.2",
      "category": "ELEC",
      "subcategory": "過充電",
      "test_objects": [
        "CELL"
      ],
      "conditions": {
        "soc": {
          "value": "100% SOC",
          "detail": "按照 4.5.1 規定的試驗方法充滿電後。",
          "source_reference": "6.2；4.5.1"
        },
        "charging_current": {
          "value": "最大持續充電電流",
          "detail": "用製造商規定的最大持續充電電流充電。",
          "source_reference": "6.2"
        },
        "charging_voltage": {
          "value": "1.2 倍充電上限電壓或 5 V (標稱 < 3 V 者為 1.5 倍)",
          "detail": "充電至 1.2 倍的充電上限電壓或 5 V (取兩者較大值)。對於標稱電壓小於 3 V 的電池，充至 1.5 倍。",
          "source_reference": "6.2"
        },
        "termination": {
          "value": "達規定電壓後持續充電 1 小時或溫降達峰值溫升 50%",
          "detail": "充電至規定電壓後持續充電時間達到 1 小時；或電池溫度下降值達到峰值溫升 50%。當有爭議時，兩者選較嚴者。",
          "source_reference": "6.2"
        },
        "sample_quantity": {
          "value": "3 個（樣品 4～6）",
          "detail": "4.6.2；表1：6.2使用樣品4～6。獨立樣品，僅供6.2使用。",
          "source_reference": "4.6.2；4.6.5 表 1"
        },
        "pre_conditioning": {
          "value": "預處理後，按 4.5.1 充滿電",
          "detail": "4.6.4：所有樣品先按 4.5 進行 2 個充放電循環（電池間擱置 10 分鐘、電池組 30 分鐘）；6.2：按 4.5.1 規定的試驗方法充滿電後進行試驗。",
          "source_reference": "4.6.4；4.5.1；6.2"
        }
      },
      "acceptance_criteria": {
        "summary": "無起火、無爆炸",
        "details": [
          "無起火",
          "無爆炸"
        ]
      },
      "exemptions": [],
      "related_tests": [],
      "source_reference": "6.2",
      "original_text_snippet": "將電池按照 4.5.1 規定的試驗方法充滿電後,用製造商規定的最大持續充電電流充電至 1.2 倍的充電上限電壓或 5 V... 電池應不起火、不爆炸。"
    },
    {
      "id": "GB40165-6.3",
      "normalized_id": "ELEC-FD",
      "name_zh": "強制放電 (電池)",
      "name_en": "Forced Discharge (Cell)",
      "section": "6.3",
      "category": "ELEC",
      "subcategory": "強制放電",
      "test_objects": [
        "CELL"
      ],
      "conditions": {
        "soc": {
          "value": "放完電後 (0% SOC)",
          "detail": "按照 4.5.2 規定的試驗方法放完電後。",
          "source_reference": "6.3；4.5.2"
        },
        "current": {
          "value": "1C A 反向充電",
          "detail": "以 1C A 電流進行反向充電。",
          "source_reference": "6.3"
        },
        "duration": {
          "value": "90 分鐘",
          "detail": "反向充電至負的充電上限電壓，反向充電時間共計 90 分鐘。",
          "source_reference": "6.3"
        },
        "sample_quantity": {
          "value": "3 個（樣品 7～9）",
          "detail": "4.6.2；表1：6.3使用樣品7～9。獨立樣品，僅供6.3使用。",
          "source_reference": "4.6.2；4.6.5 表 1"
        },
        "pre_conditioning": {
          "value": "預處理後，按 4.5.2 放完電",
          "detail": "4.6.4：所有樣品先按 4.5 進行 2 個充放電循環（電池間擱置 10 分鐘、電池組 30 分鐘）；6.3：按 4.5.2 規定的試驗方法放完電後進行試驗。",
          "source_reference": "4.6.4；4.5.2；6.3"
        }
      },
      "acceptance_criteria": {
        "summary": "無起火、無爆炸",
        "details": [
          "無起火",
          "無爆炸"
        ]
      },
      "exemptions": [],
      "related_tests": [],
      "source_reference": "6.3",
      "original_text_snippet": "將電池按照 4.5.2 規定的試驗方法放完電後,以 1C A 電流進行反向充電至負的充電上限電壓,反向充電時間共計 90 min... 電池應不起火、不爆炸。"
    },
    {
      "id": "GB40165-7.1",
      "normalized_id": "THERM-ALT",
      "name_zh": "低氣壓 (電池)",
      "name_en": "Low Pressure (Cell)",
      "section": "7.1",
      "category": "THERM",
      "subcategory": "低氣壓",
      "test_objects": [
        "CELL"
      ],
      "conditions": {
        "soc": {
          "value": "100% SOC",
          "detail": "按照 4.5.1 規定的試驗方法充滿電後。",
          "source_reference": "7.1；4.5.1"
        },
        "temperature": {
          "value": "20 ± 5 °C",
          "detail": "放置於 20 °C ± 5 °C 的真空箱中。",
          "source_reference": "7.1"
        },
        "pressure": {
          "value": "11.6 kPa (模擬海拔 15240 m)",
          "detail": "抽真空將箱內壓強降低至 11.6 kPa (模擬海拔 15240 m)。",
          "source_reference": "7.1"
        },
        "duration": {
          "value": "保持 6 小時",
          "detail": "保持 6 小時。",
          "source_reference": "7.1"
        },
        "sample_quantity": {
          "value": "3 個（樣品 1～3）",
          "detail": "4.6.2；表1：7.1使用樣品1～3。與7.2、7.3、7.4、6.1共用同組樣品，依附錄A圖A.1序列最先執行。",
          "source_reference": "4.6.2；4.6.5 表 1；附錄 A"
        },
        "pre_conditioning": {
          "value": "預處理後，按 4.5.1 充滿電",
          "detail": "4.6.4：所有樣品先按 4.5 進行 2 個充放電循環（電池間擱置 10 分鐘、電池組 30 分鐘）；7.1：按 4.5.1 規定的試驗方法充滿電後進行試驗。",
          "source_reference": "4.6.4；4.5.1；7.1"
        }
      },
      "acceptance_criteria": {
        "summary": "無起火、無爆炸、無洩漏",
        "details": [
          "無起火",
          "無爆炸",
          "無洩漏"
        ]
      },
      "exemptions": [],
      "related_tests": [],
      "source_reference": "7.1",
      "original_text_snippet": "將電池按照 4.5.1 規定的試驗方法充滿電後,將樣品放置於 20 ℃ ± 5 ℃ 的真空箱中,抽真空將箱內壓強降低至 11.6 kPa... 電池應不起火、不爆炸、不漏液。"
    },
    {
      "id": "GB40165-7.2",
      "normalized_id": "THERM-CYCLE",
      "name_zh": "溫度循環 (電池)",
      "name_en": "Temperature Cycling (Cell)",
      "section": "7.2",
      "category": "THERM",
      "subcategory": "溫度循環",
      "test_objects": [
        "CELL"
      ],
      "conditions": {
        "soc": {
          "value": "100% SOC",
          "detail": "按照 4.5.1 規定的試驗方法充滿電後。",
          "source_reference": "7.2；4.5.1"
        },
        "high_temperature": {
          "value": "72 ± 2 °C (保持 6 小時)",
          "detail": "升為 72 °C ± 2 °C，保持 6 小時；溫度轉換時間不大於 30 分鐘。對於大型鋰離子電池，暴露於極端試驗溫度的時間至少應為 12 小時。",
          "source_reference": "7.2"
        },
        "low_temperature": {
          "value": "-40 ± 2 °C (保持 6 小時)",
          "detail": "降為 -40 °C ± 2 °C，保持 6 小時；溫度轉換時間不大於 30 分鐘。",
          "source_reference": "7.2"
        },
        "transition_time": {
          "value": "≤ 30 分鐘",
          "detail": "溫度轉換時間不大於 30 分鐘。",
          "source_reference": "7.2"
        },
        "cycles": {
          "value": "10 次循環 (大型電池極端溫度至少 12 小時)",
          "detail": "共循環 10 次。對於大型鋰離子電池，暴露於極端試驗溫度的時間至少應為 12 小時。",
          "source_reference": "7.2"
        },
        "sample_quantity": {
          "value": "3 個（樣品 1～3）",
          "detail": "4.6.2；表1：7.2使用樣品1～3。與7.1、7.3、7.4、6.1共用同組樣品，依序第二個執行。",
          "source_reference": "4.6.2；4.6.5 表 1；附錄 A"
        },
        "pre_conditioning": {
          "value": "預處理後，按 4.5.1 充滿電",
          "detail": "4.6.4：所有樣品先按 4.5 進行 2 個充放電循環（電池間擱置 10 分鐘、電池組 30 分鐘）；7.2：按 4.5.1 規定的試驗方法充滿電後進行試驗。",
          "source_reference": "4.6.4；4.5.1；7.2"
        }
      },
      "acceptance_criteria": {
        "summary": "無起火、無爆炸、無洩漏",
        "details": [
          "無起火",
          "無爆炸",
          "無洩漏"
        ]
      },
      "exemptions": [],
      "related_tests": [],
      "source_reference": "7.2",
      "original_text_snippet": "將電池按照 4.5.1 規定的試驗方法充滿電後... 將實驗箱溫度升為 72 ℃ ± 2 ℃,並保持 6 h... 降為 -40 ℃ ± 2 ℃,並保持 6 h... 電池應不起火、不爆炸、不漏液。"
    },
    {
      "id": "GB40165-7.3",
      "normalized_id": "MECH-VIB",
      "name_zh": "振動 (電池)",
      "name_en": "Vibration (Cell)",
      "section": "7.3",
      "category": "MECH",
      "subcategory": "振動",
      "test_objects": [
        "CELL"
      ],
      "conditions": {
        "soc": {
          "value": "100% SOC",
          "detail": "按照 4.5.1 規定的試驗方法充滿電後。",
          "source_reference": "7.3；4.5.1"
        },
        "waveform": {
          "value": "正弦振動 (7 Hz → 200 Hz → 7 Hz)",
          "detail": "按表 4 中的參數進行正弦振動測試 (7 Hz~200 Hz~7 Hz，加速度幅值高達 8 gn)。",
          "source_reference": "7.3；7.3 表 4"
        },
        "vibration_frequency": {
          "value": "7 Hz～200 Hz～7 Hz (依表 4)",
          "detail": "按表 4 中的參數進行正弦振動測試 (7 Hz~200 Hz~7 Hz，加速度幅值高達 8 gn)。",
          "source_reference": "7.3 表 4"
        },
        "acceleration_peak": {
          "value": "高達 8 gn (依表 4)",
          "detail": "按表 4 中的參數進行正弦振動測試 (7 Hz~200 Hz~7 Hz，加速度幅值高達 8 gn)。",
          "source_reference": "7.3 表 4"
        },
        "test_duration": {
          "value": "每個方向 12 個循環 (共 3 小時)",
          "detail": "每個方向進行 12 個循環，每個方向循環時間共計 3 小時的振動。",
          "source_reference": "7.3"
        },
        "sample_quantity": {
          "value": "3 個（樣品 1～3）",
          "detail": "4.6.2；表1：7.3使用樣品1～3。與7.1、7.2、7.4、6.1共用同組樣品，依序第三個執行。",
          "source_reference": "4.6.2；4.6.5 表 1；附錄 A"
        },
        "pre_conditioning": {
          "value": "預處理後，按 4.5.1 充滿電",
          "detail": "4.6.4：所有樣品先按 4.5 進行 2 個充放電循環（電池間擱置 10 分鐘、電池組 30 分鐘）；7.3：按 4.5.1 規定的試驗方法充滿電後進行試驗。",
          "source_reference": "4.6.4；4.5.1；7.3"
        }
      },
      "acceptance_criteria": {
        "summary": "無起火、無爆炸、無洩漏",
        "details": [
          "無起火",
          "無爆炸",
          "無洩漏"
        ]
      },
      "exemptions": [],
      "related_tests": [],
      "source_reference": "7.3",
      "original_text_snippet": "將電池按照 4.5.1 規定的試驗方法充滿電後... 按表 4 中的參數進行正弦振動測試... 電池應不起火、不爆炸、不漏液。"
    },
    {
      "id": "GB40165-7.4",
      "normalized_id": "MECH-SHOCK",
      "name_zh": "加速度衝擊 (電池)",
      "name_en": "Acceleration Shock (Cell)",
      "section": "7.4",
      "category": "MECH",
      "subcategory": "加速度衝擊",
      "test_objects": [
        "CELL"
      ],
      "conditions": {
        "soc": {
          "value": "100% SOC",
          "detail": "按照 4.5.1 規定的試驗方法充滿電後。",
          "source_reference": "7.4；4.5.1"
        },
        "waveform": {
          "value": "半正弦脈衝衝擊",
          "detail": "半正弦脈衝衝擊，峰值加速度 150 gn，脈衝持續時間 6 ms (大型電池 50 gn, 11 ms)。",
          "source_reference": "7.4"
        },
        "acceleration_peak": {
          "value": "150 ± 25 gn (大型電池 50 ± 8 gn)",
          "detail": "峰值加速度 150 gn ± 25 gn（大型電池 50 gn ± 8 gn）。",
          "source_reference": "7.4"
        },
        "pulse_duration": {
          "value": "6 ± 1 ms (大型電池 11 ± 2 ms)",
          "detail": "脈衝持續時間 6 ms ± 1 ms（大型電池 50 gn ± 8 gn，11 ms ± 2 ms）。",
          "source_reference": "7.4"
        },
        "shock_count": {
          "value": "總共 18 次 (圓柱形電池 12 次)",
          "detail": "每個方向進行三次衝擊，接著在反方向進行三次衝擊，總共進行 18 次衝擊 (圓柱形電池 12 次)。",
          "source_reference": "7.4"
        },
        "sample_quantity": {
          "value": "3 個（樣品 1～3）",
          "detail": "4.6.2；表1：7.4使用樣品1～3。與7.1、7.2、7.3、6.1共用同組樣品，依序第四個執行。",
          "source_reference": "4.6.2；4.6.5 表 1；附錄 A"
        },
        "pre_conditioning": {
          "value": "預處理後，按 4.5.1 充滿電",
          "detail": "4.6.4：所有樣品先按 4.5 進行 2 個充放電循環（電池間擱置 10 分鐘、電池組 30 分鐘）；7.4：按 4.5.1 規定的試驗方法充滿電後進行試驗。",
          "source_reference": "4.6.4；4.5.1；7.4"
        }
      },
      "acceptance_criteria": {
        "summary": "無起火、無爆炸、無洩漏",
        "details": [
          "無起火",
          "無爆炸",
          "無洩漏"
        ]
      },
      "exemptions": [],
      "related_tests": [],
      "source_reference": "7.4",
      "original_text_snippet": "將電池按照 4.5.1 規定的試驗方法充滿電後... 進行半正弦脈衝衝擊試驗,峰值加速度為 150 gn... 電池應不起火、不爆炸、不漏液。"
    },
    {
      "id": "GB40165-7.5",
      "normalized_id": "MECH-DROP",
      "name_zh": "跌落 (電池)",
      "name_en": "Drop (Cell)",
      "section": "7.5",
      "category": "MECH",
      "subcategory": "跌落",
      "test_objects": [
        "CELL"
      ],
      "conditions": {
        "soc": {
          "value": "100% SOC",
          "detail": "按照 4.5.1 規定的試驗方法充滿電後。",
          "source_reference": "7.5.1；4.5.1"
        },
        "drop_height": {
          "value": "m < 7 kg 跌落 100 cm (依質量分段見表 5)",
          "detail": "依表 5 與圖 5 根據樣品質量選擇：m < 7 kg 跌落 100 cm；7 ≤ m < 20 kg 採 100−90(m−7)/13 cm 內插；20 ≤ m < 50 kg 為 10 cm；50 ≤ m < 100 kg 為 5 cm；m ≥ 100 kg 為 2.5 cm，均自由跌落於混凝土板上。",
          "source_reference": "7.5.1；7.5.1 表 5"
        },
        "drop_surface": {
          "value": "混凝土板",
          "detail": "自由跌落於混凝土板上。",
          "source_reference": "7.5.1；7.5.2；7.5.3"
        },
        "sample_quantity": {
          "value": "3 個（樣品 10～12）",
          "detail": "4.6.2；表1：7.5使用樣品10～12。獨立樣品，僅供7.5使用。",
          "source_reference": "4.6.2；4.6.5 表 1"
        },
        "pre_conditioning": {
          "value": "預處理後，按 4.5.1 充滿電",
          "detail": "4.6.4：所有樣品先按 4.5 進行 2 個充放電循環（電池間擱置 10 分鐘、電池組 30 分鐘）；7.5：按 4.5.1 規定的試驗方法充滿電後進行試驗。",
          "source_reference": "4.6.4；4.5.1；7.5.1"
        },
        "observation_period": {
          "value": "整體跌落（< 20 kg）後擱置 1 小時",
          "detail": "7.5.2：質量小於 20 kg 的樣品採整體跌落，測試完成後樣品擱置 1 小時；7.5.3 邊和角跌落（20 kg 以上）無此規定。",
          "source_reference": "7.5.2；7.5.3"
        }
      },
      "acceptance_criteria": {
        "summary": "無起火、無爆炸",
        "details": [
          "無起火",
          "無爆炸"
        ]
      },
      "exemptions": [],
      "related_tests": [],
      "source_reference": "7.5",
      "original_text_snippet": "將樣品按照 4.5.1 的試驗方法充滿電後,按表 5 和圖 5 的跌落高度及方式自由落體跌落於混凝土板上... 樣品應不起火、不爆炸。"
    },
    {
      "id": "GB40165-7.6.1",
      "normalized_id": "MECH-IMPACT",
      "name_zh": "重物衝擊 (電池)",
      "name_en": "Impact (Cell)",
      "section": "7.6.1",
      "category": "MECH",
      "subcategory": "重物衝擊",
      "test_objects": [
        "CELL"
      ],
      "conditions": {
        "applicability": {
          "value": "圓柱直徑 ≥ 18.0 mm 電池",
          "detail": "適用於直徑大於或等於 18.0 mm 的圓柱形電池。",
          "source_reference": "7.6.1"
        },
        "soc": {
          "value": "50% SOC",
          "detail": "按照 4.5.2 規定的試驗方法放出 50% 電量。",
          "source_reference": "7.6.1；4.5.2"
        },
        "steel_bar": {
          "value": "直徑 15.8 ± 0.1 mm 鋼棒橫置於樣品表面",
          "detail": "直徑 15.8 ± 0.1 mm 鋼棒橫置於樣品表面，9.1 ± 0.1 kg 重錘自 610 ± 25 mm 自由落下。",
          "source_reference": "7.6.1"
        },
        "impact_mass": {
          "value": "9.1 ± 0.1 kg 重物",
          "detail": "9.1 kg 重物（9.1 ± 0.1 kg 重錘）。",
          "source_reference": "7.6.1"
        },
        "drop_height": {
          "value": "610 ± 25 mm 自由落體",
          "detail": "從 610 mm 高處（自 610 ± 25 mm 自由落下）撞擊。",
          "source_reference": "7.6.1"
        },
        "observation": {
          "value": "6 小時",
          "detail": "觀察 6 小時",
          "source_reference": "7.6.1"
        },
        "sample_quantity": {
          "value": "3 個（樣品 13～15）",
          "detail": "4.6.2；表1：7.6.1使用樣品13～15。與7.6.2共用同組樣品（表1、附錄A圖A.1同列為「7.6」）。",
          "source_reference": "4.6.2；4.6.5 表 1"
        },
        "pre_conditioning": {
          "value": "預處理後充滿電，擱置 10 分鐘，再放出 50% 電量",
          "detail": "4.6.4：所有樣品先按 4.5 進行 2 個充放電循環（電池間擱置 10 分鐘、電池組 30 分鐘）；7.6.1：按 4.5.1 充滿電，擱置 10 分鐘，再按 4.5.2 放出 50% 電量。",
          "source_reference": "4.6.4；4.5.1；4.5.2；7.6.1"
        }
      },
      "acceptance_criteria": {
        "summary": "無起火、無爆炸",
        "details": [
          "無起火",
          "無爆炸"
        ]
      },
      "exemptions": [],
      "related_tests": [
        "GB40165-7.6.2"
      ],
      "source_reference": "7.6.1",
      "original_text_snippet": "適用於直徑大於或等於 18.0 mm 的圓柱型電池... 放出 50% 電量後... 9.1 kg 的重物從 610 mm 的高處自由落體撞擊... 電池應不起火、不爆炸。"
    },
    {
      "id": "GB40165-7.6.2",
      "normalized_id": "MECH-CRUSH",
      "name_zh": "擠壓 (電池)",
      "name_en": "Crush (Cell)",
      "section": "7.6.2",
      "category": "MECH",
      "subcategory": "擠壓",
      "test_objects": [
        "CELL"
      ],
      "conditions": {
        "applicability": {
          "value": "稜柱型、軟包裝和直徑 < 18.0 mm 圓柱電池",
          "detail": "適用於稜柱型、軟包裝和直徑小於 18.0 mm 的圓柱形電池。",
          "source_reference": "7.6.2"
        },
        "soc": {
          "value": "100% SOC",
          "detail": "按照 4.5.1 規定的試驗方法充滿電後。",
          "source_reference": "7.6.2；4.5.1"
        },
        "apparatus": {
          "value": "半徑 75 mm 半圓柱壓頭 或 平整鋼壓板",
          "detail": "半徑 75 mm 之圓柱壓板或平整鋼壓板，液壓平穩施壓。在兩個平面之間進行擠壓。",
          "source_reference": "7.6.2"
        },
        "force": {
          "value": "13.0 ± 0.78 kN",
          "detail": "兩平板間擠壓力達到 13.0 kN ± 0.78 kN；或電池的電壓下降至少 100 mV。",
          "source_reference": "7.6.2"
        },
        "termination": {
          "value": "擠壓力達 13.0 ± 0.78 kN 或電壓降至少 100 mV",
          "detail": "兩平板間擠壓力達到 13.0 kN ± 0.78 kN；或電池的電壓下降至少 100 mV。",
          "source_reference": "7.6.2"
        },
        "sample_quantity": {
          "value": "3 個（樣品 13～15）",
          "detail": "4.6.2；表1：7.6.2使用樣品13～15。與7.6.1共用同組樣品（表1、附錄A圖A.1同列為「7.6」）。",
          "source_reference": "4.6.2；4.6.5 表 1"
        },
        "pre_conditioning": {
          "value": "預處理後，按 4.5.1 充滿電",
          "detail": "4.6.4：所有樣品先按 4.5 進行 2 個充放電循環（電池間擱置 10 分鐘、電池組 30 分鐘）；7.6.2：按 4.5.1 規定的試驗方法充滿電後進行試驗。",
          "source_reference": "4.6.4；4.5.1；7.6.2"
        }
      },
      "acceptance_criteria": {
        "summary": "無起火、無爆炸",
        "details": [
          "無起火",
          "無爆炸"
        ]
      },
      "exemptions": [],
      "related_tests": [
        "GB40165-7.6.1"
      ],
      "source_reference": "7.6.2",
      "original_text_snippet": "適用於稜柱型、軟包裝和直徑小於 18.0 mm 的圓柱型電池... 充滿足電後... 擠壓力達到 13.0 kN ± 0.78 kN; 或電池的電壓下降至少 100 mV... 電池應不起火、不爆炸。"
    },
    {
      "id": "GB40165-7.7",
      "normalized_id": "THERM-ABUSE",
      "name_zh": "熱濫用 (電池)",
      "name_en": "Thermal Abuse (Cell)",
      "section": "7.7",
      "category": "THERM",
      "subcategory": "熱濫用",
      "test_objects": [
        "CELL"
      ],
      "conditions": {
        "soc": {
          "value": "100% SOC",
          "detail": "按照 4.5.1 規定的試驗方法充滿電後。",
          "source_reference": "7.7；4.5.1"
        },
        "heating_rate": {
          "value": "(5 ± 2) °C/min",
          "detail": "以 (5±2) °C/min 的溫升速率升溫，當溫度達到 130 °C ± 2 °C 後恆溫。",
          "source_reference": "7.7"
        },
        "target_temperature": {
          "value": "130 ± 2 °C",
          "detail": "當溫度達到 130 °C ± 2 °C 後恆溫。",
          "source_reference": "7.7"
        },
        "duration": {
          "value": "恆溫保持 1 小時 (單電池測試)",
          "detail": "恆溫保持 1 小時（單電池測試）；若使用電池並聯塊或模組代替，試驗持續時間為 [1+(n-1)×0.1] 小時（n 為所含電池數量）。",
          "source_reference": "7.7"
        },
        "sample_quantity": {
          "value": "3 個（樣品 16～18）",
          "detail": "4.6.2；表1：7.7使用樣品16～18。獨立樣品，僅供7.7使用。",
          "source_reference": "4.6.2；4.6.5 表 1"
        },
        "pre_conditioning": {
          "value": "預處理後，按 4.5.1 充滿電",
          "detail": "4.6.4：所有樣品先按 4.5 進行 2 個充放電循環（電池間擱置 10 分鐘、電池組 30 分鐘）；7.7：按 4.5.1 規定的試驗方法充滿電後進行試驗。",
          "source_reference": "4.6.4；4.5.1；7.7"
        }
      },
      "acceptance_criteria": {
        "summary": "無起火、無爆炸",
        "details": [
          "無起火",
          "無爆炸"
        ]
      },
      "exemptions": [],
      "related_tests": [],
      "source_reference": "7.7",
      "original_text_snippet": "將電池按照 4.5.1 規定的試驗方法充滿電後... 以 (5±2)℃/min 的溫升速率進行升溫,當箱內溫度達到 130 ℃ ± 2 ℃ 後恆溫,並持續 1 h... 電池應不起火、不爆炸。"
    },
    {
      "id": "GB40165-8.1",
      "normalized_id": "THERM-CYCLE",
      "name_zh": "溫度循環 (電池組)",
      "name_en": "Temperature Cycling (Battery Pack)",
      "section": "8.1",
      "category": "THERM",
      "subcategory": "溫度循環",
      "test_objects": [
        "PACK_SYSTEM"
      ],
      "conditions": {
        "soc": {
          "value": "100% SOC",
          "detail": "按照 4.5.1 規定的試驗方法充滿電後。",
          "source_reference": "8.1；4.5.1"
        },
        "cycles": {
          "value": "10 次循環 (方法見 7.2；大型電池組極端溫度至少 12 小時)",
          "detail": "進行溫度循環試驗，試驗方法見 7.2（共循環 10 次）；對於大型鋰離子電池組，暴露於極端試驗溫度的時間至少應為 12 小時。",
          "source_reference": "8.1；7.2"
        },
        "post_test": {
          "value": "充放電循環一次",
          "detail": "試驗後按照 4.5 規定的充放電方法繼續進行一次放電充電循環",
          "source_reference": "8.1；4.5"
        },
        "sample_quantity": {
          "value": "1 個（樣品 1）",
          "detail": "4.6.2；表2：8.1使用樣品1。與8.2、8.3依附錄A圖A.2依序共用同一組樣品（先8.1→8.2→8.3）。",
          "source_reference": "4.6.2；4.6.5 表 2；附錄 A"
        },
        "pre_conditioning": {
          "value": "預處理後，按 4.5.1 充滿電",
          "detail": "4.6.4：所有樣品先按 4.5 進行 2 個充放電循環（電池間擱置 10 分鐘、電池組 30 分鐘）；8.1：按 4.5.1 規定的試驗方法充滿電後進行試驗。",
          "source_reference": "4.6.4；4.5.1；8.1"
        },
        "high_temperature": {
          "value": "72 ± 2 °C (保持 6 小時，大型電池組 ≥ 12 小時)",
          "detail": "依 7.2：升溫至 72 °C ± 2 °C 保持 6 小時；依 8.1：大型電池組暴露於極端試驗溫度時間至少應為 12 小時。",
          "source_reference": "8.1；7.2"
        },
        "low_temperature": {
          "value": "-40 ± 2 °C (保持 6 小時，大型電池組 ≥ 12 小時)",
          "detail": "依 7.2：降溫至 -40 °C ± 2 °C 保持 6 小時；依 8.1：大型電池組暴露於極端試驗溫度時間至少應為 12 小時。",
          "source_reference": "8.1；7.2"
        },
        "transition_time": {
          "value": "≤ 30 分鐘",
          "detail": "依 7.2：溫度轉換時間不大於 30 分鐘。",
          "source_reference": "8.1；7.2"
        }
      },
      "acceptance_criteria": {
        "summary": "無起火、無爆炸、無洩漏",
        "details": [
          "無起火",
          "無爆炸",
          "無洩漏"
        ]
      },
      "exemptions": [],
      "related_tests": [],
      "source_reference": "8.1",
      "original_text_snippet": "將樣品按照 4.5.1 規定的試驗方法充滿電後,進行溫度循環試驗,試驗方法見 7.2... 試驗後按照 4.5 規定的充放電方法繼續進行一次放電充電循環... 樣品應不起火、不爆炸、不漏液。"
    },
    {
      "id": "GB40165-8.2",
      "normalized_id": "MECH-VIB",
      "name_zh": "振動 (電池組)",
      "name_en": "Vibration (Battery Pack)",
      "section": "8.2",
      "category": "MECH",
      "subcategory": "振動",
      "test_objects": [
        "PACK_SYSTEM"
      ],
      "conditions": {
        "soc": {
          "value": "100% SOC",
          "detail": "按照 4.5.1 規定的試驗方法充滿電後。",
          "source_reference": "8.2；4.5.1"
        },
        "waveform": {
          "value": "正弦振動 (依表 4 或表 6)",
          "detail": "標準電池組依據 7.3 (表 4)；僅大型電池組依據表 6 進行正弦振動。",
          "source_reference": "8.2；8.2 表 6；7.3；7.3 表 4"
        },
        "test_duration": {
          "value": "每個方向 12 個循環 (共 3 小時)",
          "detail": "每個方向進行 12 個循環，共計 3 小時的振動。依據 7.3 表 4 或表 6。",
          "source_reference": "8.2；7.3"
        },
        "post_test": {
          "value": "充放電循環一次",
          "detail": "試驗後按照 4.5 規定的充放電方法繼續進行一次放電充電循環",
          "source_reference": "8.2；4.5"
        },
        "sample_quantity": {
          "value": "1 個（樣品 1）",
          "detail": "4.6.2；表2：8.2使用樣品1。與8.1、8.3共用同一組樣品，依序第二個執行。",
          "source_reference": "4.6.2；4.6.5 表 2；附錄 A"
        },
        "pre_conditioning": {
          "value": "預處理後，按 4.5.1 充滿電",
          "detail": "4.6.4：所有樣品先按 4.5 進行 2 個充放電循環（電池間擱置 10 分鐘、電池組 30 分鐘）；8.2：按 4.5.1 規定的試驗方法充滿電後進行試驗。",
          "source_reference": "4.6.4；4.5.1；8.2"
        },
        "vibration_frequency": {
          "value": "7 Hz～200 Hz～7 Hz (依表 4 或表 6)",
          "detail": "依 7.3 表 4 或 8.2 表 6：7 Hz～200 Hz～7 Hz 對數掃頻（15 分鐘/循環，交越頻率 f2≈17.62 Hz、f3≈49.84 Hz）。",
          "source_reference": "8.2；8.2 表 6；7.3 表 4"
        },
        "acceleration_peak": {
          "value": "高達 8 gn (大型電池組依表 6 為 2 gn)",
          "detail": "一般電池組依 7.3 表 4：a1=1 gn、S=0.8 mm、a2=8 gn；大型電池組依 8.2 表 6：a1=1 gn、S=0.8 mm、a2=2 gn。",
          "source_reference": "8.2；8.2 表 6；7.3 表 4"
        }
      },
      "acceptance_criteria": {
        "summary": "無起火、無爆炸、無洩漏",
        "details": [
          "無起火",
          "無爆炸",
          "無洩漏"
        ]
      },
      "exemptions": [],
      "related_tests": [],
      "source_reference": "8.2",
      "original_text_snippet": "將樣品按照 4.5.1 規定的試驗方法充滿電後進行振動試驗... 試驗後按照 4.5 規定的充放電方法繼續進行一次放電充電循環... 樣品應不起火、不爆炸、不漏液。"
    },
    {
      "id": "GB40165-8.3",
      "normalized_id": "MECH-SHOCK",
      "name_zh": "加速度衝擊 (電池組)",
      "name_en": "Acceleration Shock (Battery Pack)",
      "section": "8.3",
      "category": "MECH",
      "subcategory": "加速度衝擊",
      "test_objects": [
        "PACK_SYSTEM"
      ],
      "conditions": {
        "soc": {
          "value": "100% SOC",
          "detail": "按照 4.5.1 規定的試驗方法充滿電後。",
          "source_reference": "8.3；4.5.1"
        },
        "waveform": {
          "value": "半正弦脈衝衝擊 (方法見 7.4)",
          "detail": "依 8.3 與 7.4 進行半正弦脈衝衝擊試驗（大型電池組亦依 7.4）。",
          "source_reference": "8.3；7.4"
        },
        "post_test": {
          "value": "充放電循環一次",
          "detail": "試驗後按照 4.5 規定的充放電方法繼續進行一次放電充電循環",
          "source_reference": "8.3；4.5"
        },
        "sample_quantity": {
          "value": "1 個（樣品 1）",
          "detail": "4.6.2；表2：8.3使用樣品1。與8.1、8.2共用同一組樣品，依序第三個執行。",
          "source_reference": "4.6.2；4.6.5 表 2；附錄 A"
        },
        "pre_conditioning": {
          "value": "預處理後，按 4.5.1 充滿電",
          "detail": "4.6.4：所有樣品先按 4.5 進行 2 個充放電循環（電池間擱置 10 分鐘、電池組 30 分鐘）；8.3：按 4.5.1 規定的試驗方法充滿電後進行試驗。",
          "source_reference": "4.6.4；4.5.1；8.3"
        },
        "acceleration_peak": {
          "value": "150 ± 25 gn (大型電池組 50 ± 8 gn)",
          "detail": "依 8.3 參照 7.4：峰值加速度 150 gn ± 25 gn（大型電池組 50 gn ± 8 gn）。",
          "source_reference": "8.3；7.4"
        },
        "pulse_duration": {
          "value": "6 ± 1 ms (大型電池組 11 ± 2 ms)",
          "detail": "依 8.3 參照 7.4：脈衝持續時間 6 ms ± 1 ms（大型電池組 11 ms ± 2 ms）。",
          "source_reference": "8.3；7.4"
        },
        "shock_count": {
          "value": "總共 18 次 (3 個相互垂直方向正反各 3 次)",
          "detail": "依 8.3：按照 3 個相互垂直的方向依次進行；依 7.4：每個方向正反各進行 3 次衝擊，共計 18 次。",
          "source_reference": "8.3；7.4"
        }
      },
      "acceptance_criteria": {
        "summary": "無起火、無爆炸、無洩漏",
        "details": [
          "無起火",
          "無爆炸",
          "無洩漏"
        ]
      },
      "exemptions": [],
      "related_tests": [],
      "source_reference": "8.3",
      "original_text_snippet": "將樣品按照 4.5.1 規定的試驗方法充滿電後進行加速度衝擊試驗,試驗方法見 7.4... 試驗後按照 4.5 規定的充放電方法繼續進行一次放電充電循環... 樣品應不起火、不爆炸、不漏液。"
    },
    {
      "id": "GB40165-8.4",
      "normalized_id": "MECH-DROP",
      "name_zh": "跌落 (電池組)",
      "name_en": "Drop (Battery Pack)",
      "section": "8.4",
      "category": "MECH",
      "subcategory": "跌落",
      "test_objects": [
        "PACK_SYSTEM"
      ],
      "conditions": {
        "soc": {
          "value": "100% SOC",
          "detail": "按照 4.5.1 的試驗方法充滿電後。",
          "source_reference": "8.4；4.5.1"
        },
        "drop_surface": {
          "value": "混凝土板",
          "detail": "對於非懸掛式大型電池組，最大平面向下跌落於混凝土板上，且採用最不利的跌落高度。",
          "source_reference": "8.4；7.5.1"
        },
        "orientation": {
          "value": "依質量及表 5 選擇整體或角和邊跌落；非懸掛式大型電池組最大平面向下",
          "detail": "根據樣品質量，按照表 5 選擇對整體或角和邊進行跌落試驗。對於非懸掛式大型電池組，最大平面向下跌落於混凝土板上，且採用最不利的跌落高度。",
          "source_reference": "8.4；7.5.2；7.5.3"
        },
        "sample_quantity": {
          "value": "1 個（樣品 2）",
          "detail": "4.6.2；表2：8.4使用樣品2。獨立樣品，僅供8.4使用。",
          "source_reference": "4.6.2；4.6.5 表 2"
        },
        "pre_conditioning": {
          "value": "預處理後，按 4.5.1 充滿電",
          "detail": "4.6.4：所有樣品先按 4.5 進行 2 個充放電循環（電池間擱置 10 分鐘、電池組 30 分鐘）；8.4：按 4.5.1 規定的試驗方法充滿電後進行試驗。",
          "source_reference": "4.6.4；4.5.1；8.4"
        },
        "observation_period": {
          "value": "整體跌落（< 20 kg）後擱置 1 小時",
          "detail": "8.4：依樣品質量按表 5 選擇整體或邊角跌落，試驗方法見 7.5。7.5.2：質量小於 20 kg 的樣品採整體跌落，測試完成後樣品擱置 1 小時；7.5.3 邊和角跌落（20 kg 以上）無此規定。",
          "source_reference": "8.4；7.5.2；7.5.3"
        },
        "drop_height": {
          "value": "依表 5 分段 (m < 7 kg 為 100 cm；m ≥ 100 kg 為 2.5 cm)",
          "detail": "依 8.4 及 7.5 表 5：m < 7 kg 跌落 100 cm；7 ≤ m < 20 kg 採 100−90(m−7)/13 cm 內插；20 ≤ m < 50 kg 為 10 cm；50 ≤ m < 100 kg 為 5 cm；m ≥ 100 kg 為 2.5 cm；非懸掛式大型電池組按最不利跌落高度。",
          "source_reference": "8.4；7.5.1 表 5"
        }
      },
      "acceptance_criteria": {
        "summary": "無起火、無爆炸、無洩漏",
        "details": [
          "無起火",
          "無爆炸",
          "無洩漏"
        ]
      },
      "exemptions": [],
      "related_tests": [],
      "source_reference": "8.4",
      "original_text_snippet": "將樣品按照 4.5.1 的試驗方法充滿電後... 選擇對整體或角和邊進行跌落試驗,試驗方法見 7.5... 最大平面向下跌落於混凝土板上... 樣品應不起火、不爆炸、不漏液。"
    },
    {
      "id": "GB40165-9.3",
      "normalized_id": "ELEC-OC",
      "name_zh": "過壓充電控制",
      "name_en": "Overvoltage Charge Control",
      "section": "9.3",
      "category": "ELEC",
      "subcategory": "過充電保護",
      "test_objects": [
        "PACK_SYSTEM"
      ],
      "conditions": {
        "soc": {
          "value": "0% SOC",
          "detail": "按照 4.5.2 規定的試驗方法放完電後。",
          "source_reference": "9.3；4.5.2"
        },
        "charging_current": {
          "value": "推薦充電器的最大持續充電電流",
          "detail": "用推薦充電器的最大持續充電電流充電至超過上限電壓 10%。",
          "source_reference": "9.3"
        },
        "charging_voltage": {
          "value": "超過上限電壓 10% (110% 充電上限電壓)",
          "detail": "用推薦充電器的最大持續充電電流充電至超過上限電壓 10%。終止動作必須在充電電壓達到 110% 充電上限電壓時或之前出現，並保持 1 小時。",
          "source_reference": "9.3"
        },
        "termination": {
          "value": "BMU/BMS 終止充電 (110% 充電上限電壓時或之前)，保持 1 小時",
          "detail": "充電至 BMU/BMS 終止充電，終止動作必須在充電電壓達到 110% 充電上限電壓時或之前出現，並保持 1 小時。",
          "source_reference": "9.3"
        },
        "cycles": {
          "value": "測試 3 次",
          "detail": "將樣品進行 3 次測試。",
          "source_reference": "9.3"
        },
        "sample_quantity": {
          "value": "1 個（樣品 3）",
          "detail": "4.6.2；表2：9.3使用樣品3。獨立樣品，僅供9.3使用。",
          "source_reference": "4.6.2；4.6.5 表 2"
        },
        "pre_conditioning": {
          "value": "預處理後，按 4.5.2 放完電",
          "detail": "4.6.4：所有樣品先按 4.5 進行 2 個充放電循環（電池間擱置 10 分鐘、電池組 30 分鐘）；9.3：按 4.5.2 規定的試驗方法放完電後進行試驗。",
          "source_reference": "4.6.4；4.5.2；9.3"
        },
        "observation_period": {
          "value": "監視設備於充電結束後保持 1 小時",
          "detail": "9.3：數據採集／監視設備應在充電結束後保持 1 小時；樣品進行 3 次測試。",
          "source_reference": "9.3"
        }
      },
      "acceptance_criteria": {
        "summary": "正常工作或發生不可恢復斷路為合格",
        "details": [
          "各項功能在測試過程中應能完全按照設計正常工作",
          "保護系統符合保護策略發生不可恢復的斷路也可判定為合格",
          "發生不可恢復的短路不可判定為合格"
        ]
      },
      "exemptions": [],
      "related_tests": [],
      "source_reference": "9.3",
      "original_text_snippet": "用推薦充電器的最大持續充電電流充電至超過其充電上限電壓 10%... 充電至 BMU/BMS 終止充電... 試驗樣品的各項功能在測試過程中應能完全按照設計正常工作... 保護策略發生不可恢復的斷路也可判定為合格，但發生不可恢復的短路不可判定為合格。"
    },
    {
      "id": "GB40165-9.4",
      "normalized_id": "ELEC-OCUR",
      "name_zh": "過流充電控制",
      "name_en": "Overcurrent Charge Control",
      "section": "9.4",
      "category": "ELEC",
      "subcategory": "過電流保護",
      "test_objects": [
        "PACK_SYSTEM"
      ],
      "conditions": {
        "soc": {
          "value": "0% SOC",
          "detail": "按照 4.5.2 規定的試驗方法放完電後。",
          "source_reference": "9.4；4.5.2"
        },
        "current": {
          "value": "超過最大持續充電電流 20% (120% 充電電流)",
          "detail": "用超過最大持續充電電流 20% 的電流進行充電。",
          "source_reference": "9.4"
        },
        "termination": {
          "value": "BMU/BMS 發現過流並控制在最大持續充電電流以下，保持 1 小時",
          "detail": "BMU/BMS 應發現過流並將充電電流控制在最大持續充電電流以下，保持 1 小時。",
          "source_reference": "9.4"
        },
        "cycles": {
          "value": "測試 3 次",
          "detail": "將樣品進行 3 次測試。",
          "source_reference": "9.4"
        },
        "sample_quantity": {
          "value": "1 個（樣品 4）",
          "detail": "4.6.2；表2：9.4使用樣品4。獨立樣品，僅供9.4使用。",
          "source_reference": "4.6.2；4.6.5 表 2"
        },
        "pre_conditioning": {
          "value": "預處理後，按 4.5.2 放完電",
          "detail": "4.6.4：所有樣品先按 4.5 進行 2 個充放電循環（電池間擱置 10 分鐘、電池組 30 分鐘）；9.4：按 4.5.2 規定的試驗方法放完電後進行試驗。",
          "source_reference": "4.6.4；4.5.2；9.4"
        },
        "observation_period": {
          "value": "監視設備於充電結束後保持 1 小時",
          "detail": "9.4：數據採集／監視設備應在充電結束後保持 1 小時；樣品進行 3 次測試。",
          "source_reference": "9.4"
        }
      },
      "acceptance_criteria": {
        "summary": "正常工作或發生不可恢復斷路為合格",
        "details": [
          "各項功能在測試過程中應能完全按照設計正常工作",
          "保護系統符合保護策略發生不可恢復的斷路也可判定為合格",
          "發生不可恢復的短路不可判定為合格"
        ]
      },
      "exemptions": [],
      "related_tests": [],
      "source_reference": "9.4",
      "original_text_snippet": "用超過最大持續充電電流 20% 的電流進行充電... BMU/BMS 應發現過流充電並將充電電流控制在最大持續充電電流以下... 試驗過程中保護系統符合保護策略發生不可恢復的斷路也可判定為合格..."
    },
    {
      "id": "GB40165-9.5",
      "normalized_id": "ELEC-OD",
      "name_zh": "欠壓放電控制",
      "name_en": "Undervoltage Discharge Control",
      "section": "9.5",
      "category": "ELEC",
      "subcategory": "過放電保護",
      "test_objects": [
        "PACK_SYSTEM"
      ],
      "conditions": {
        "soc": {
          "value": "100% SOC",
          "detail": "按照 4.5.1 規定的試驗方法充滿電後。",
          "source_reference": "9.5；4.5.1"
        },
        "discharge_current": {
          "value": "最大放電電流",
          "detail": "用最大放電電流放電至樣品中任意一隻電池的放電電壓低於放電截止電壓 10%。",
          "source_reference": "9.5"
        },
        "termination": {
          "value": "BMU/BMS 終止放電 (低於 90% 放電截止電壓時或之前)，保持 1 小時",
          "detail": "放電至 BMU/BMS 終止放電，這一動作應在放電電壓低於 90% 放電截止電壓時或之前出現，保持 1 小時。",
          "source_reference": "9.5"
        },
        "cycles": {
          "value": "測試 3 次",
          "detail": "將樣品進行 3 次測試。",
          "source_reference": "9.5"
        },
        "sample_quantity": {
          "value": "1 個（樣品 5）",
          "detail": "4.6.2；表2：9.5使用樣品5。獨立樣品，僅供9.5使用。",
          "source_reference": "4.6.2；4.6.5 表 2"
        },
        "pre_conditioning": {
          "value": "預處理後，按 4.5.1 充滿電",
          "detail": "4.6.4：所有樣品先按 4.5 進行 2 個充放電循環（電池間擱置 10 分鐘、電池組 30 分鐘）；9.5：按 4.5.1 規定的試驗方法充滿電後進行試驗。",
          "source_reference": "4.6.4；4.5.1；9.5"
        },
        "observation_period": {
          "value": "監視設備於放電結束後保持 1 小時",
          "detail": "9.5：數據採集／監視設備應在放電結束後保持 1 小時；樣品進行 3 次測試。",
          "source_reference": "9.5"
        }
      },
      "acceptance_criteria": {
        "summary": "正常工作或發生不可恢復斷路為合格",
        "details": [
          "各項功能在測試過程中應能完全按照設計正常工作",
          "保護系統符合保護策略發生不可恢復的斷路也可判定為合格",
          "發生不可恢復的短路不可判定為合格"
        ]
      },
      "exemptions": [],
      "related_tests": [],
      "source_reference": "9.5",
      "original_text_snippet": "通過電子負載用樣品的最大放電電流放電... 放電至 BMU/BMS 終止放電,這一動作應在放電電壓低於 90%放電截止電壓時或之前出現... 試驗過程中保護系統符合保護策略發生不可恢復的斷路也可判定為合格..."
    },
    {
      "id": "GB40165-9.6",
      "normalized_id": "ELEC-OCUR",
      "name_zh": "過載控制",
      "name_en": "Overload Control",
      "section": "9.6",
      "category": "ELEC",
      "subcategory": "過電流放電保護",
      "test_objects": [
        "PACK_SYSTEM"
      ],
      "conditions": {
        "soc": {
          "value": "100% SOC",
          "detail": "按照 4.5.1 規定的試驗方法充滿電後。",
          "source_reference": "9.6；4.5.1"
        },
        "current": {
          "value": "超過最大放電電流 20% (120% 放電電流)",
          "detail": "用超過最大放電電流 20% 的電流進行放電。",
          "source_reference": "9.6"
        },
        "termination": {
          "value": "BMU/BMS 發現過流放電並控制在最大放電電流以下，保持 1 小時",
          "detail": "BMU/BMS 應發現過流放電並將放電電流控制在最大放電電流以下，保持 1 小時。",
          "source_reference": "9.6"
        },
        "cycles": {
          "value": "測試 3 次",
          "detail": "將樣品進行 3 次測試。",
          "source_reference": "9.6"
        },
        "sample_quantity": {
          "value": "1 個（樣品 6）",
          "detail": "4.6.2；表2：9.6使用樣品6。獨立樣品，僅供9.6使用。",
          "source_reference": "4.6.2；4.6.5 表 2"
        },
        "pre_conditioning": {
          "value": "預處理後，按 4.5.1 充滿電",
          "detail": "4.6.4：所有樣品先按 4.5 進行 2 個充放電循環（電池間擱置 10 分鐘、電池組 30 分鐘）；9.6：按 4.5.1 規定的試驗方法充滿電後進行試驗。",
          "source_reference": "4.6.4；4.5.1；9.6"
        },
        "observation_period": {
          "value": "監視設備於放電結束後保持 1 小時",
          "detail": "9.6：數據採集／監視設備應在放電結束後保持 1 小時；樣品進行 3 次測試。",
          "source_reference": "9.6"
        }
      },
      "acceptance_criteria": {
        "summary": "正常工作或發生不可恢復斷路為合格",
        "details": [
          "各項功能在測試過程中應能完全按照設計正常工作",
          "保護系統符合保護策略發生不可恢復的斷路也可判定為合格",
          "發生不可恢復的短路不可判定為合格"
        ]
      },
      "exemptions": [],
      "related_tests": [],
      "source_reference": "9.6",
      "original_text_snippet": "用超過最大放電電流 20% 的電流進行放電... BMU/BMS 應發現過流放電並將放電電流控制在最大放電電流以下... 試驗過程中保護系統符合保護策略發生不可恢復的斷路也可判定為合格..."
    },
    {
      "id": "GB40165-9.7",
      "normalized_id": "ELEC-SC-EXT",
      "name_zh": "短路控制",
      "name_en": "Short Circuit Control",
      "section": "9.7",
      "category": "ELEC",
      "subcategory": "短路保護",
      "test_objects": [
        "PACK_SYSTEM"
      ],
      "conditions": {
        "soc": {
          "value": "100% SOC",
          "detail": "按照 4.5.1 規定的試驗方法充滿電後。",
          "source_reference": "9.7；4.5.1"
        },
        "external_resistance": {
          "value": "30 ± 10 mΩ",
          "detail": "短路樣品的正負極端子，外部短路總電阻為 30 mΩ ± 10 mΩ。",
          "source_reference": "9.7"
        },
        "termination": {
          "value": "BMU/BMS 發現短路並動作切斷電路，保持 1 小時",
          "detail": "BMU/BMS 應發現短路並動作切斷電路，保持 1 小時。",
          "source_reference": "9.7"
        },
        "sample_quantity": {
          "value": "1 個（樣品 7）",
          "detail": "4.6.2；表2：9.7使用樣品7。獨立樣品，僅供9.7使用。",
          "source_reference": "4.6.2；4.6.5 表 2"
        },
        "pre_conditioning": {
          "value": "預處理後，按 4.5.1 充滿電",
          "detail": "4.6.4：所有樣品先按 4.5 進行 2 個充放電循環（電池間擱置 10 分鐘、電池組 30 分鐘）；9.7：按 4.5.1 規定的試驗方法充滿電後進行試驗。",
          "source_reference": "4.6.4；4.5.1；9.7"
        },
        "observation_period": {
          "value": "監視設備於試驗結束後保持 1 小時",
          "detail": "9.7：數據採集／監視設備應在試驗結束後保持 1 小時；樣品進行 3 次測試。",
          "source_reference": "9.7"
        },
        "cycles": {
          "value": "測試 3 次",
          "detail": "將樣品進行 3 次測試。",
          "source_reference": "9.7"
        }
      },
      "acceptance_criteria": {
        "summary": "正常工作或發生不可恢復斷路為合格",
        "details": [
          "各項功能在測試過程中應能完全按照設計正常工作",
          "保護系統符合保護策略發生不可恢復的斷路也可判定為合格",
          "發生不可恢復的短路不可判定為合格"
        ]
      },
      "exemptions": [],
      "related_tests": [],
      "source_reference": "9.7",
      "original_text_snippet": "短路樣品的正負極端子,外部短路總電阻為 30 mΩ±10 mΩ... BMU/BMS 應發現短路並動作切斷電路... 試驗過程中保護系統符合保護策略發生不可恢復的斷路也可判定為合格..."
    },
    {
      "id": "GB40165-9.8",
      "normalized_id": "ELEC-FD",
      "name_zh": "反向充電",
      "name_en": "Reverse Charge",
      "section": "9.8",
      "category": "ELEC",
      "subcategory": "反向充電保護",
      "test_objects": [
        "PACK_SYSTEM"
      ],
      "conditions": {
        "soc": {
          "value": "0% SOC",
          "detail": "按照 4.5.2 規定的試驗方法放完電後。",
          "source_reference": "9.8；4.5.2"
        },
        "current": {
          "value": "1C A 反向充電",
          "detail": "以 1C A 電流進行反向充電。",
          "source_reference": "9.8"
        },
        "termination": {
          "value": "BMU/BMS 發現反向充電並動作切斷充電電流，保持 1 小時",
          "detail": "BMU/BMS 應發現反向充電並動作切斷充電電流，保持 1 小時。",
          "source_reference": "9.8"
        },
        "cycles": {
          "value": "測試 3 次",
          "detail": "將樣品進行 3 次測試。",
          "source_reference": "9.8"
        },
        "sample_quantity": {
          "value": "1 個（樣品 8）",
          "detail": "4.6.2；表2：9.8使用樣品8。獨立樣品，僅供9.8使用。",
          "source_reference": "4.6.2；4.6.5 表 2"
        },
        "pre_conditioning": {
          "value": "預處理後，按 4.5.2 放完電",
          "detail": "4.6.4：所有樣品先按 4.5 進行 2 個充放電循環（電池間擱置 10 分鐘、電池組 30 分鐘）；9.8：按 4.5.2 規定的試驗方法放完電後進行試驗。",
          "source_reference": "4.6.4；4.5.2；9.8"
        },
        "observation_period": {
          "value": "監視設備於反向充電結束後保持 1 小時",
          "detail": "9.8：數據採集／監視設備應在反向充電結束後保持 1 小時；樣品進行 3 次測試。",
          "source_reference": "9.8"
        }
      },
      "acceptance_criteria": {
        "summary": "正常工作或發生不可恢復斷路為合格",
        "details": [
          "各項功能在測試過程中應能完全按照設計正常工作",
          "保護系統符合保護策略發生不可恢復的斷路也可判定為合格",
          "發生不可恢復的短路不可判定為合格"
        ]
      },
      "exemptions": [],
      "related_tests": [],
      "source_reference": "9.8",
      "original_text_snippet": "以 1C A 電流進行反向充電... BMU/BMS 應發現反向充電並動作切斷充電電流... 試驗過程中保護系統符合保護策略發生不可恢復的斷路也可判定為合格..."
    },
    {
      "id": "GB40165-9.9",
      "normalized_id": "THERM-ABUSE",
      "name_zh": "過熱控制",
      "name_en": "Overheat Control",
      "section": "9.9",
      "category": "THERM",
      "subcategory": "過溫保護",
      "test_objects": [
        "PACK_SYSTEM"
      ],
      "conditions": {
        "soc": {
          "value": "50% SOC",
          "detail": "按照 4.5.2 規定的試驗方法放出 50% 電量。",
          "source_reference": "9.9；4.5.2"
        },
        "target_temperature": {
          "value": "比最大工作溫度高 5 °C",
          "detail": "使樣品的溫度上升至比最大工作溫度高 5 °C。在此高溫下繼續充電至 BMU/BMS 終止充電。",
          "source_reference": "9.9"
        },
        "operation": {
          "value": "高溫下繼續充電至 BMU/BMS 終止充電，保持 1 小時；測試 3 次",
          "detail": "使樣品的溫度上升至比最大工作溫度高 5 °C。在此高溫下繼續充電至 BMU/BMS 終止充電。試驗結束後保持 1 小時。將樣品進行 3 次測試。",
          "source_reference": "9.9"
        },
        "termination": {
          "value": "BMU/BMS 終止充電（試驗結束後監視保持 1 小時）",
          "detail": "在此高溫下繼續充電至 BMU/BMS 終止充電；數據採集／監視設備應在試驗結束後保持 1 小時（如 BMU/BMS 終止充電）。",
          "source_reference": "9.9"
        },
        "sample_quantity": {
          "value": "1 個（樣品 9）",
          "detail": "4.6.2；表2：9.9使用樣品9。獨立樣品，僅供9.9使用。",
          "source_reference": "4.6.2；4.6.5 表 2"
        },
        "pre_conditioning": {
          "value": "預處理後充滿電，擱置 10 分鐘，再放出 50% 電量",
          "detail": "4.6.4：所有樣品先按 4.5 進行 2 個充放電循環（電池間擱置 10 分鐘、電池組 30 分鐘）；9.9：按 4.5.1 充滿電，擱置 10 分鐘，再按 4.5.2 放出 50% 電量。",
          "source_reference": "4.6.4；4.5.1；4.5.2；9.9"
        },
        "observation_period": {
          "value": "監視設備於試驗結束後保持 1 小時",
          "detail": "9.9：數據採集／監視設備應在試驗結束後（如 BMU/BMS 終止充電）保持 1 小時；樣品進行 3 次測試。",
          "source_reference": "9.9"
        },
        "cycles": {
          "value": "測試 3 次",
          "detail": "將樣品進行 3 次測試。",
          "source_reference": "9.9"
        }
      },
      "acceptance_criteria": {
        "summary": "正常工作或發生不可恢復斷路為合格",
        "details": [
          "BMU/BMS 應發現過高溫度並終止充電",
          "各項功能在測試過程中應能完全按照設計正常工作",
          "保護系統符合保護策略發生不可恢復的斷路也可判定為合格",
          "發生不可恢復的短路不可判定為合格"
        ]
      },
      "exemptions": [],
      "related_tests": [],
      "source_reference": "9.9",
      "original_text_snippet": "使樣品的溫度上升至比最大工作溫度高 5 ℃,在此高溫下繼續充電至 BMU/BMS 終止充電... BMU/BMS 應發現過高溫度並終止充電... 保護策略發生不可恢復的斷路也可判定為合格..."
    },
    {
      "id": "GB40165-9.10",
      "normalized_id": "ELEC-ESD",
      "name_zh": "靜電放電",
      "name_en": "Electrostatic Discharge",
      "section": "9.10",
      "category": "ELEC",
      "subcategory": "靜電放電抗擾度",
      "test_objects": [
        "PACK_SYSTEM"
      ],
      "conditions": {
        "esd": {
          "value": "4kV 接觸 / 8kV 空氣",
          "detail": "對樣品的每個端子進行 4kV 接觸放電測試 (±4kV 各10次) 和 8kV 空氣放電測試 (±8kV 各10次)",
          "source_reference": "9.10"
        },
        "sample_quantity": {
          "value": "1 個（樣品 10）",
          "detail": "4.6.2；表2：9.10使用樣品10。獨立樣品，僅供9.10使用。",
          "source_reference": "4.6.2；4.6.5 表 2"
        },
        "pre_conditioning": {
          "value": "完成 4.6.4 預處理（9.10 未另規定荷電狀態）",
          "detail": "4.6.4 及表 2：所有電池組樣品先按 4.5 進行 2 個充放電循環（充放電間擱置 30 分鐘）；9.2：正常狀態進行並開啟散熱系統；9.10 未另規定起始荷電狀態。",
          "source_reference": "4.6.4；4.6.5 表 2；9.2；9.10"
        }
      },
      "acceptance_criteria": {
        "summary": "保護功能不應失效，或發生不可恢復斷路合格",
        "details": [
          "BMU/BMS 的保護功能不應失效",
          "保護系統符合保護策略發生不可恢復的斷路也可判定為合格",
          "發生不可恢復的短路不可判定為合格"
        ]
      },
      "exemptions": [],
      "related_tests": [],
      "source_reference": "9.10",
      "original_text_snippet": "按 GB/T 17626.2 的規定對樣品的每個端子進行 4kV 接觸放電測試... BMU/BMS 的保護功能不應失效... 保護系統符合保護策略發生不可恢復的斷路也可判定為合格..."
    }
  ],
  "test_sequence": {
    "description": "電池與電池組試驗順序依附錄 A（4.6.6）。除特殊說明外，每個試驗項目的電池樣品為 3 個、電池組樣品為 1 個（4.6.2）；樣品編號見表 1、表 2。",
    "sequences": [
      {
        "group": "電池複用樣品（圖 A.1）",
        "samples": "1、2、3",
        "tests": [
          "GB40165-7.1",
          "GB40165-7.2",
          "GB40165-7.3",
          "GB40165-7.4",
          "GB40165-6.1"
        ],
        "rule": "同一組樣品依序進行低氣壓 → 溫度循環 → 振動 → 加速度衝擊 → 高溫外部短路。",
        "source_reference": "附錄 A.1、表 1"
      },
      {
        "group": "電池過充電",
        "samples": "4、5、6",
        "tests": [
          "GB40165-6.2"
        ],
        "rule": "獨立樣品。",
        "source_reference": "附錄 A.1、表 1"
      },
      {
        "group": "電池強制放電",
        "samples": "7、8、9",
        "tests": [
          "GB40165-6.3"
        ],
        "rule": "獨立樣品。",
        "source_reference": "附錄 A.1、表 1"
      },
      {
        "group": "電池跌落",
        "samples": "10、11、12",
        "tests": [
          "GB40165-7.5"
        ],
        "rule": "獨立樣品。",
        "source_reference": "附錄 A.1、表 1"
      },
      {
        "group": "電池重物衝擊／擠壓",
        "samples": "13、14、15",
        "tests": [
          "GB40165-7.6.1",
          "GB40165-7.6.2"
        ],
        "rule": "表 1 與圖 A.1 以 7.6「重物衝擊／擠壓」列為一項，使用樣品 13～15。",
        "source_reference": "附錄 A.1、表 1"
      },
      {
        "group": "電池熱濫用",
        "samples": "16、17、18",
        "tests": [
          "GB40165-7.7"
        ],
        "rule": "獨立樣品。",
        "source_reference": "附錄 A.1、表 1"
      },
      {
        "group": "電池組環境複用樣品（圖 A.2）",
        "samples": "1",
        "tests": [
          "GB40165-8.1",
          "GB40165-8.2",
          "GB40165-8.3"
        ],
        "rule": "同一個樣品依序進行溫度循環 → 振動 → 加速度衝擊。",
        "source_reference": "附錄 A.2、表 2"
      },
      {
        "group": "電池組其他試驗",
        "samples": "見規則",
        "tests": [
          "GB40165-8.4",
          "GB40165-9.3",
          "GB40165-9.4",
          "GB40165-9.5",
          "GB40165-9.6",
          "GB40165-9.7",
          "GB40165-9.8",
          "GB40165-9.9",
          "GB40165-9.10"
        ],
        "rule": "各項使用獨立樣品：8.4 跌落＝2、9.3 過壓充電＝3、9.4 過流充電＝4、9.5 欠壓放電＝5、9.6 過載＝6、9.7 短路＝7、9.8 反向充電＝8、9.9 過熱＝9、9.10 靜電放電＝10。電池組系統可拆分時，可由較小單元代替進行試驗。",
        "source_reference": "表 2"
      }
    ]
  },
  "metadata": {
    "schema_version": "2.0",
    "created_by": "PDF 萃取子代理（2026-06-25 批次匯入，見 AGENTS.md）",
    "created_date": "2026-06-25",
    "extraction_method": "由原始 PDF 萃取為 Schema v2.0，並以 opencc 轉為繁體中文。",
    "source_files": [
      "docs/source_pdfs/2026-06-25 add/GB40165-2021.pdf"
    ],
    "enrichment": "2026-09-24 Phase 2 以腳本補上 sample_quantity、pre_conditioning、observation_period；2026-09-26 已逐項對照原文核對：有原文依據者改為原文規定並附條款（source_reference），原文未規定者刪除。",
    "test_sequence_source": "2026-09-24 依原文樣品表與試驗順序規定補入（出處見各組 source_reference）。",
    "total_tests": 23,
    "parameter_review": [
      "2026-11-17：依原文補齊試驗參數（GB40165-6.1、GB40165-6.2、GB40165-6.3、GB40165-7.1、GB40165-7.2、GB40165-7.3、GB40165-7.4、GB40165-7.5、GB40165-7.6.1、GB40165-7.6.2、GB40165-7.7、GB40165-8.1、GB40165-8.2、GB40165-8.3、GB40165-8.4、GB40165-9.3、GB40165-9.4、GB40165-9.5、GB40165-9.6、GB40165-9.7、GB40165-9.8、GB40165-9.9、GB40165-9.10），出處見各欄位 source_reference。"
    ]
  }
}
