Repository: kluorvoeDing/standard-dictionary

# 電池安全標準橫向比對

把各國電池安全標準的測試條件拆成結構化資料，放在同一張表上逐項對照。

**網站：** <https://standard-dictionary.vercel.app>

收錄 **30 份標準、512 項測試**，涵蓋 GB、UL、IEC、UN、JIS、AIS、SAND 等體系，從手機電池到儲能系統。

---

## 能做什麼

| 功能 | 說明 |
|---|---|
| **橫向比對** | 選 2～5 份標準，同一參數排在同一列，例如短路電阻、擠壓力、跌落高度。數值不同的列會標出來。 |
| **只看差異** | 隱藏相同的列和完全相同的測試，只留真正不同的地方。 |
| **試驗程序** | 每項測試的樣品數量、前置處理、觀察期，全部附原文條款出處。 |
| **快速檢索** | 按 `/` 或 `⌘K`／`Ctrl+K`。數值依「數字＋單位」比對，輸入「6V」找得到「6.0 V」，輸入「1m」不會找到「1 mm」。 |
| **總覽矩陣** | 全部測試項目一覽，可匯出 CSV 或列印。 |
| **AI 小幫手** | 針對選取的標準提問；沒選標準時以全庫資料回答。 |
| **分享比對** | 比對狀態寫在網址上，複製網址就能分享同一個比對畫面。 |

---

File: data/GB40559.json (part 1 of 2)
{
  "document": {
    "id": "GB40559",
    "short_name": "GB 40559-2024",
    "full_name_zh": "電動平衡車、滑板車用鋰離子電池和電池組 安全技術規範",
    "full_name": "Lithium ion cells and batteries used in electric self-balancing vehicles and scooters—Safety technical specification",
    "scope": "本文件規定了電動平衡車、電動滑板車用鋰離子電池和電池組的安全要求，描述了相應的試驗方法。本文件適用於電動平衡車、電動滑板車及類似產品用鋰離子電池和電池組。",
    "publication_date": "2024-07-24發佈 2025-08-01實施",
    "publisher": "國家市場監督管理總局 / 國家標準化管理委員會",
    "applicable_objects": [
      "CELL",
      "PACK_SYSTEM"
    ],
    "type": "standard"
  },
  "tests": [
    {
      "id": "GB40559-6.1",
      "normalized_id": "ELEC-SC-EXT",
      "name_zh": "高溫外部短路 (電池)",
      "name_en": "High Temperature External Short Circuit (Cell)",
      "section": "6.1",
      "category": "ELEC",
      "subcategory": "外部短路 (External Short Circuit)",
      "test_objects": [
        "CELL"
      ],
      "conditions": {
        "soc": {
          "value": "滿電狀態 (100% SOC)",
          "detail": "按照 4.5.1 規定的試驗方法充滿電。",
          "source_reference": "6.1；4.5.1"
        },
        "temperature": {
          "value": "57 ± 4 °C",
          "detail": "放置在 57 °C ± 4 °C 的環境中，待電池溫度達到後保持 30 分鐘。",
          "source_reference": "6.1"
        },
        "external_resistance": {
          "value": "20 ± 5 mΩ",
          "detail": "用導線連接電池正負極端，確保全部外部電阻為 20 mΩ ± 5 mΩ。",
          "source_reference": "6.1"
        },
        "termination": {
          "value": "降溫達最大值 20% 或短接時間達 24 小時",
          "detail": "電池溫度下降值達到溫度最大值的 20% 或短接時間達到 24 小時。",
          "source_reference": "6.1"
        },
        "sample_quantity": {
          "value": "3 個（樣品 1～3）",
          "detail": "4.7.5；表 1：樣品 1～3，與7.1、7.2、7.3、7.4同組。",
          "source_reference": "4.7.5；表 1"
        },
        "pre_conditioning": {
          "value": "預處理後充滿電，於 57 °C±4 °C 待溫後再放置 30 分鐘",
          "detail": "4.7.3 a)：所有樣品先按 4.5 進行 2 個充放電循環（充放電之間電池擱置 5 分鐘）；6.1：按 4.5.1 充滿電後放置在 57 °C±4 °C 環境中，電池溫度達到 57 °C±4 °C 後再放置 30 分鐘，然後短路。",
          "source_reference": "4.7.3；4.5.1；6.1"
        }
      },
      "acceptance_criteria": {
        "summary": "無起火、無爆炸",
        "details": [
          "電池應無起火",
          "無爆炸"
        ]
      },
      "exemptions": [],
      "related_tests": [],
      "source_reference": "6.1",
      "original_text_snippet": "電池應不起火、不爆炸。"
    },
    {
      "id": "GB40559-6.2",
      "normalized_id": "ELEC-OC",
      "name_zh": "過充電 (電池)",
      "name_en": "Overcharge (Cell)",
      "section": "6.2",
      "category": "ELEC",
      "subcategory": "過充電 (Overcharge)",
      "test_objects": [
        "CELL"
      ],
      "conditions": {
        "soc": {
          "value": "滿電狀態 (100% SOC)",
          "detail": "按照 4.5.1 規定的試驗方法充滿電。",
          "source_reference": "6.2；4.5.1"
        },
        "charging_current": {
          "value": "最大充電電流",
          "detail": "用製造商規定的最大充電電流繼續充電。",
          "source_reference": "6.2"
        },
        "charging_voltage": {
          "value": "1.5 倍充電限制電壓",
          "detail": "至 1.5 倍充電限制電壓後持續恆壓充電 1 小時，或總充電時間達到 1.5 小時。",
          "source_reference": "6.2"
        },
        "termination": {
          "value": "恆壓 1 小時或總充電時間達 1.5 小時",
          "detail": "至 1.5 倍充電限制電壓後持續恆壓充電 1 小時，或總充電時間達到 1.5 小時。",
          "source_reference": "6.2"
        },
        "sample_quantity": {
          "value": "3 個（樣品 4～6）",
          "detail": "4.7.5；表 1：樣品 4～6，獨立樣品。",
          "source_reference": "4.7.5；表 1"
        },
        "pre_conditioning": {
          "value": "預處理後，按 4.5.1 充滿電",
          "detail": "4.7.3 a)：所有樣品先按 4.5 進行 2 個充放電循環（充放電之間電池擱置 5 分鐘）；6.2：按 4.5.1 規定的試驗方法充滿電後進行試驗。",
          "source_reference": "4.7.3；4.5.1；6.2"
        }
      },
      "acceptance_criteria": {
        "summary": "無起火、無爆炸",
        "details": [
          "電池應無起火",
          "無爆炸"
        ]
      },
      "exemptions": [],
      "related_tests": [],
      "source_reference": "6.2",
      "original_text_snippet": "電池應不起火、不爆炸。"
    },
    {
      "id": "GB40559-6.3",
      "normalized_id": "ELEC-FD",
      "name_zh": "強制放電 (電池)",
      "name_en": "Forced Discharge (Cell)",
      "section": "6.3",
      "category": "ELEC",
      "subcategory": "強制放電 (Forced Discharge)",
      "test_objects": [
        "CELL"
      ],
      "conditions": {
        "soc": {
          "value": "放空狀態 (0% SOC)",
          "detail": "按照 4.5.2 規定的試驗方法放完電。",
          "source_reference": "6.3；4.5.2"
        },
        "current": {
          "value": "1 It 反向充電",
          "detail": "以 1 It 電流進行反向充電至電壓達到負的充電上限電壓值。",
          "source_reference": "6.3"
        },
        "duration": {
          "value": "總計 90 分鐘",
          "detail": "反向充電時間共計 90 分鐘，若未達負電壓則維持電流，若達到則減小電流保持該電壓。",
          "source_reference": "6.3"
        },
        "sample_quantity": {
          "value": "3 個（樣品 7～9）",
          "detail": "4.7.5；表 1：樣品 7～9，獨立樣品。",
          "source_reference": "4.7.5；表 1"
        },
        "pre_conditioning": {
          "value": "預處理後，按 4.5.2 放完電",
          "detail": "4.7.3 a)：所有樣品先按 4.5 進行 2 個充放電循環（充放電之間電池擱置 5 分鐘）；6.3：按 4.5.2 規定的試驗方法放完電後進行試驗。",
          "source_reference": "4.7.3；4.5.2；6.3"
        }
      },
      "acceptance_criteria": {
        "summary": "無起火、無爆炸",
        "details": [
          "電池應無起火",
          "無爆炸"
        ]
      },
      "exemptions": [],
      "related_tests": [],
      "source_reference": "6.3",
      "original_text_snippet": "電池應不起火、不爆炸。"
    },
    {
      "id": "GB40559-7.1",
      "normalized_id": "THERM-ALT",
      "name_zh": "低氣壓 (電池)",
      "name_en": "Low Air Pressure (Cell)",
      "section": "7.1",
      "category": "THERM",
      "subcategory": "低氣壓 (Low Air Pressure)",
      "test_objects": [
        "CELL"
      ],
      "conditions": {
        "soc": {
          "value": "滿電狀態 (100% SOC)",
          "detail": "按照 4.5.1 規定的試驗方法充滿電。",
          "source_reference": "7.1；4.5.1"
        },
        "pressure": {
          "value": "11.6 kPa (模擬海拔 15240 m)",
          "detail": "放置於 20 °C ± 5 °C 的真空箱中，抽真空將箱內壓強降低至 11.6 kPa。",
          "source_reference": "7.1"
        },
        "temperature": {
          "value": "20 ± 5 °C",
          "detail": "放置於 20 °C ± 5 °C 的真空箱中。",
          "source_reference": "7.1"
        },
        "duration": {
          "value": "至少 6 小時",
          "detail": "保持至少 6 小時。",
          "source_reference": "7.1"
        },
        "sample_quantity": {
          "value": "3 個（樣品 1～3）",
          "detail": "4.7.5；表 1：樣品 1～3，與6.1、7.2、7.3、7.4同組。",
          "source_reference": "4.7.5；表 1"
        },
        "pre_conditioning": {
          "value": "預處理後，按 4.5.1 充滿電",
          "detail": "4.7.3 a)：所有樣品先按 4.5 進行 2 個充放電循環（充放電之間電池擱置 5 分鐘）；7.1：按 4.5.1 規定的試驗方法充滿電後進行試驗。",
          "source_reference": "4.7.3；4.5.1；7.1"
        }
      },
      "acceptance_criteria": {
        "summary": "無起火、無爆炸、無洩漏",
        "details": [
          "電池應無起火",
          "無爆炸",
          "無洩漏"
        ]
      },
      "exemptions": [],
      "related_tests": [],
      "source_reference": "7.1",
      "original_text_snippet": "電池應不起火、不爆炸、不漏液。"
    },
    {
      "id": "GB40559-7.2",
      "normalized_id": "THERM-CYCLE",
      "name_zh": "溫度循環 (電池)",
      "name_en": "Temperature Cycling (Cell)",
      "section": "7.2",
      "category": "THERM",
      "subcategory": "溫度循環 (Temperature Cycling)",
      "test_objects": [
        "CELL"
      ],
      "conditions": {
        "soc": {
          "value": "滿電狀態 (100% SOC)",
          "detail": "按照 4.5.1 規定的試驗方法充滿電。",
          "source_reference": "7.2；4.5.1"
        },
        "high_temperature": {
          "value": "72 ± 2 °C (保持 6 小時)",
          "detail": "升溫至 72 °C ± 2 °C 保持 6 小時。重複 10 次循環，轉換時間不大於 30 分鐘，隨後在室溫保存 24 小時。",
          "source_reference": "7.2"
        },
        "low_temperature": {
          "value": "-40 ± 2 °C (保持 6 小時)",
          "detail": "降溫至 -40 °C ± 2 °C 保持 6 小時。轉換時間不大於 30 分鐘。",
          "source_reference": "7.2"
        },
        "transition_time": {
          "value": "≤ 30 分鐘",
          "detail": "轉換時間不大於 30 分鐘。",
          "source_reference": "7.2"
        },
        "cycles": {
          "value": "10 次循環 (隨後在室溫保存 24 小時)",
          "detail": "重複 10 次循環，轉換時間不大於 30 分鐘，隨後在室溫保存 24 小時。",
          "source_reference": "7.2"
        },
        "sample_quantity": {
          "value": "3 個（樣品 1～3）",
          "detail": "4.7.5；表 1：樣品 1～3，與6.1、7.1、7.3、7.4同組。",
          "source_reference": "4.7.5；表 1"
        },
        "pre_conditioning": {
          "value": "預處理後，按 4.5.1 充滿電",
          "detail": "4.7.3 a)：所有樣品先按 4.5 進行 2 個充放電循環（充放電之間電池擱置 5 分鐘）；7.2：按 4.5.1 規定的試驗方法充滿電後進行試驗。",
          "source_reference": "4.7.3；4.5.1；7.2"
        }
      },
      "acceptance_criteria": {
        "summary": "無起火、無爆炸、無洩漏",
        "details": [
          "電池應無起火",
          "無爆炸",
          "無洩漏"
        ]
      },
      "exemptions": [],
      "related_tests": [],
      "source_reference": "7.2",
      "original_text_snippet": "電池應不起火、不爆炸、不漏液。"
    },
    {
      "id": "GB40559-7.3",
      "normalized_id": "MECH-VIB",
      "name_zh": "振動 (電池)",
      "name_en": "Vibration (Cell)",
      "section": "7.3",
      "category": "MECH",
      "subcategory": "振動 (Vibration)",
      "test_objects": [
        "CELL"
      ],
      "conditions": {
        "soc": {
          "value": "滿電狀態 (100% SOC)",
          "detail": "按照 4.5.1 規定的試驗方法充滿電。",
          "source_reference": "7.3；4.5.1"
        },
        "waveform": {
          "value": "對數掃頻 (7 Hz → 200 Hz → 7 Hz)",
          "detail": "對數掃頻循環時間 15 分鐘。試驗後進行 1 次充放電循環。",
          "source_reference": "7.3；表 4"
        },
        "vibration_frequency": {
          "value": "7 Hz～200 Hz～7 Hz",
          "detail": "對數掃頻循環時間 15 分鐘。",
          "source_reference": "7.3；表 4"
        },
        "sweep_rate": {
          "value": "對數掃頻時間 15 分鐘",
          "detail": "對數掃頻循環時間 15 分鐘。",
          "source_reference": "7.3；表 4"
        },
        "test_duration": {
          "value": "每個方向 12 個循環 (共計 3 小時)",
          "detail": "每個方向進行 12 個循環，共計 3 小時。圓柱形 2 個方向，方形和軟包 3 個方向。試驗後進行 1 次充放電循環。",
          "source_reference": "7.3"
        },
        "axes": {
          "value": "圓柱形 2 個方向；方形和軟包 3 個方向",
          "detail": "圓柱形 2 個方向，方形和軟包 3 個方向。",
          "source_reference": "7.3"
        },
        "sample_quantity": {
          "value": "3 個（樣品 1～3）",
          "detail": "4.7.5；表 1：樣品 1～3，與6.1、7.1、7.2、7.4同組。",
          "source_reference": "4.7.5；表 1"
        },
        "pre_conditioning": {
          "value": "預處理後，按 4.5.1 充滿電",
          "detail": "4.7.3 a)：所有樣品先按 4.5 進行 2 個充放電循環（充放電之間電池擱置 5 分鐘）；7.3：按 4.5.1 規定的試驗方法充滿電後進行試驗。",
          "source_reference": "4.7.3；4.5.1；7.3"
        }
      },
      "acceptance_criteria": {
        "summary": "無起火、無爆炸、無洩漏",
        "details": [
          "電池應無起火",
          "無爆炸",
          "無洩漏"
        ]
      },
      "exemptions": [],
      "related_tests": [],
      "source_reference": "7.3",
      "original_text_snippet": "電池應不起火、不爆炸、不漏液。"
    },
    {
      "id": "GB40559-7.4",
      "normalized_id": "MECH-SHOCK",
      "name_zh": "加速度衝擊 (電池)",
      "name_en": "Acceleration Shock (Cell)",
      "section": "7.4",
      "category": "MECH",
      "subcategory": "機械衝擊 (Mechanical Shock)",
      "test_objects": [
        "CELL"
      ],
      "conditions": {
        "soc": {
          "value": "滿電狀態 (100% SOC)",
          "detail": "按照 4.5.1 規定的試驗方法充滿電。",
          "source_reference": "7.4；4.5.1"
        },
        "waveform": {
          "value": "半正弦脈衝 (最小平均加速度 75 gn)",
          "detail": "半正弦脈衝，最小平均加速度 75 gn，峰值 150 gn ± 25 gn。",
          "source_reference": "7.4"
        },
        "acceleration_peak": {
          "value": "峰值 150 gn ± 25 gn",
          "detail": "半正弦脈衝，最小平均加速度 75 gn，峰值 150 gn ± 25 gn。",
          "source_reference": "7.4"
        },
        "pulse_duration": {
          "value": "6 ms ± 1 ms",
          "detail": "脈衝持續時間為 6 ms ± 1 ms。",
          "source_reference": "7.4"
        },
        "shock_count": {
          "value": "每方向 3 次 (圓柱共 12 次，方形軟包共 18 次)",
          "detail": "每個方向 3 次。圓柱形 2 個方向正反共 12 次；方形和軟包 3 個方向正反共 18 次。",
          "source_reference": "7.4"
        },
        "direction": {
          "value": "圓柱形 2 個方向正反；方形和軟包 3 個方向正反",
          "detail": "圓柱形 2 個方向正反共 12 次；方形和軟包 3 個方向正反共 18 次。",
          "source_reference": "7.4"
        },
        "sample_quantity": {
          "value": "3 個（樣品 1～3）",
          "detail": "4.7.5；表 1：樣品 1～3，與6.1、7.1、7.2、7.3同組。",
          "source_reference": "4.7.5；表 1"
        },
        "pre_conditioning": {
          "value": "預處理後，按 4.5.1 充滿電",
          "detail": "4.7.3 a)：所有樣品先按 4.5 進行 2 個充放電循環（充放電之間電池擱置 5 分鐘）；7.4：按 4.5.1 規定的試驗方法充滿電後進行試驗。",
          "source_reference": "4.7.3；4.5.1；7.4"
        }
      },
      "acceptance_criteria": {
        "summary": "無起火、無爆炸、無洩漏",
        "details": [
          "電池應無起火",
          "無爆炸",
          "無洩漏"
        ]
      },
      "exemptions": [],
      "related_tests": [],
      "source_reference": "7.4",
      "original_text_snippet": "電池應不起火、不爆炸、不漏液。"
    },
    {
      "id": "GB40559-7.5",
      "normalized_id": "MECH-DROP",
      "name_zh": "跌落 (電池)",
      "name_en": "Drop (Cell)",
      "section": "7.5",
      "category": "MECH",
      "subcategory": "跌落 (Drop)",
      "test_objects": [
        "CELL"
      ],
      "conditions": {
        "soc": {
          "value": "滿電狀態 (100% SOC)",
          "detail": "按照 4.5.1 規定的試驗方法充滿電。",
          "source_reference": "7.5；4.5.1"
        },
        "drop_height": {
          "value": "1 m ± 0.01 m",
          "detail": "自由落體跌落於混凝土板上。",
          "source_reference": "7.5"
        },
        "drop_surface": {
          "value": "混凝土板",
          "detail": "自由落體跌落於混凝土板上。",
          "source_reference": "7.5"
        },
        "drop_count": {
          "value": "圓柱形 4 次；方形和軟包 6 次",
          "detail": "圓柱形兩個端面各 1 次、圓柱面 2 次（共 4 次）；方形和軟包每個面各 1 次（共 6 次）。",
          "source_reference": "7.5"
        },
        "orientation": {
          "value": "圓柱形兩端面各 1 次、圓柱面 2 次；方形和軟包各面各 1 次",
          "detail": "圓柱形兩個端面各 1 次、圓柱面 2 次（共 4 次）；方形和軟包每個面各 1 次（共 6 次）。",
          "source_reference": "7.5"
        },
        "sample_quantity": {
          "value": "3 個（樣品 10～12）",
          "detail": "4.7.5；表 1：樣品 10～12，獨立樣品。",
          "source_reference": "4.7.5；表 1"
        },
        "pre_conditioning": {
          "value": "預處理後，按 4.5.1 充滿電",
          "detail": "4.7.3 a)：所有樣品先按 4.5 進行 2 個充放電循環（充放電之間電池擱置 5 分鐘）；7.5：按 4.5.1 規定的試驗方法充滿電後進行試驗。",
          "source_reference": "4.7.3；4.5.1；7.5"
        }
      },
      "acceptance_criteria": {
        "summary": "無起火、無爆炸、無洩漏",
        "details": [
          "電池應無起火",
          "無爆炸",
          "無洩漏"
        ]
      },
      "exemptions": [],
      "related_tests": [],
      "source_reference": "7.5",
      "original_text_snippet": "電池應不起火、不爆炸、不漏液。"
    },
    {
      "id": "GB40559-7.6.1",
      "normalized_id": "MECH-IMPACT",
      "name_zh": "重物衝擊 (電池)",
      "name_en": "Heavy Impact (Cell)",
      "section": "7.6.1",
      "category": "MECH",
      "subcategory": "撞擊 (Impact)",
      "test_objects": [
        "CELL"
      ],
      "conditions": {
        "soc": {
          "value": "滿電狀態 (100% SOC)",
          "detail": "按照 4.5.1 規定的試驗方法充滿電。",
          "source_reference": "7.6.1；4.5.1"
        },
        "steel_bar": {
          "value": "直徑 15.8 mm 金屬棒橫置表面",
          "detail": "放置有 15.8 mm 金屬棒的電池表面。",
          "source_reference": "7.6.1"
        },
        "impact_mass": {
          "value": "重物 9.1 ± 0.1 kg",
          "detail": "重物 9.1 kg ± 0.1 kg。",
          "source_reference": "7.6.1"
        },
        "drop_height": {
          "value": "610 ± 25 mm 自由落體",
          "detail": "從 610 mm ± 25 mm 高處自由落體撞擊放置有 15.8 mm 金屬棒的電池表面。",
          "source_reference": "7.6.1"
        },
        "sample_quantity": {
          "value": "3 個（樣品 13～15）",
          "detail": "4.7.5；表 1：樣品 13～15，7.6.1、7.6.2同組。",
          "source_reference": "4.7.5；表 1"
        },
        "pre_conditioning": {
          "value": "預處理後，按 4.5.1 充滿電",
          "detail": "4.7.3 a)：所有樣品先按 4.5 進行 2 個充放電循環（充放電之間電池擱置 5 分鐘）；7.6.1：按 4.5.1 規定的試驗方法充滿電後進行試驗。",
          "source_reference": "4.7.3；4.5.1；7.6.1"
        },
        "observation_period": {
          "value": "撞擊後觀察 6 小時",
          "detail": "7.6.1：重物自由落體撞擊放有金屬棒的電池表面，並觀察 6 小時。",
          "source_reference": "7.6.1"
        }
      },
      "acceptance_criteria": {
        "summary": "無起火、無爆炸",
        "details": [
          "電池應無起火",
          "無爆炸"
        ]
      },
      "exemptions": [
        "軟包電池與直徑小於 18.0 mm 的圓柱形電池不適用此測試（改做擠壓）"
      ],
      "related_tests": [],
      "source_reference": "7.6.1",
      "original_text_snippet": "電池應不起火、不爆炸。"
    },
    {
      "id": "GB40559-7.6.2",
      "normalized_id": "MECH-CRUSH",
      "name_zh": "擠壓 (電池)",
      "name_en": "Crush (Cell)",
      "section": "7.6.2",
      "category": "MECH",
      "subcategory": "擠壓 (Crush)",
      "test_objects": [
        "CELL"
      ],
      "conditions": {
        "soc": {
          "value": "滿電狀態 (100% SOC)",
          "detail": "按照 4.5.1 規定的試驗方法充滿電。",
          "source_reference": "7.6.2；4.5.1"
        },
        "crush_speed": {
          "value": "0.1 mm/s",
          "detail": "速度 0.1 mm/s。",
          "source_reference": "7.6.2"
        },
        "force": {
          "value": "13.0 ± 0.78 kN",
          "detail": "兩平板間施加 13.0 kN ± 0.78 kN 的擠壓力，速度 0.1 mm/s。方形軟包使用 25 mm 鋼質半圓柱體。",
          "source_reference": "7.6.2"
        },
        "apparatus": {
          "value": "兩平板 (方形軟包使用 25 mm 鋼質半圓柱體)",
          "detail": "兩平板間施加 13.0 kN ± 0.78 kN 的擠壓力，速度 0.1 mm/s。方形軟包使用 25 mm 鋼質半圓柱體。",
          "source_reference": "7.6.2"
        },
        "termination": {
          "value": "壓力達最大值或電池電壓降 1/3",
          "detail": "壓力達到最大值或電池電壓下降三分之一。",
          "source_reference": "7.6.2"
        },
        "sample_quantity": {
          "value": "3 個（樣品 13～15）",
          "detail": "4.7.5；表 1：樣品 13～15，7.6.1、7.6.2同組。",
          "source_reference": "4.7.5；表 1"
        },
        "pre_conditioning": {
          "value": "預處理後，按 4.5.1 充滿電",
          "detail": "4.7.3 a)：所有樣品先按 4.5 進行 2 個充放電循環（充放電之間電池擱置 5 分鐘）；7.6.2：按 4.5.1 規定的試驗方法充滿電後進行試驗。",
          "source_reference": "4.7.3；4.5.1；7.6.2"
        }
      },
      "acceptance_criteria": {
        "summary": "無起火、無爆炸",
        "details": [
          "電池應無起火",
          "無爆炸"
        ]
      },
      "exemptions": [
        "直徑大於等於 18.0 mm 的圓柱形電池與硬殼方形電池不適用此測試（改做重物衝擊）"
      ],
      "related_tests": [],
      "source_reference": "7.6.2",
      "original_text_snippet": "電池應不起火、不爆炸。"
    },
    {
      "id": "GB40559-7.7",
      "normalized_id": "THERM-ABUSE",
      "name_zh": "熱濫用 (電池)",
      "name_en": "Thermal Abuse (Cell)",
      "section": "7.7",
      "category": "THERM",
      "subcategory": "熱濫用 (Thermal Abuse)",
      "test_objects": [
        "CELL"
      ],
      "conditions": {
        "soc": {
          "value": "滿電狀態 (100% SOC)",
          "detail": "按照 4.5.1 規定的試驗方法充滿電。",
          "source_reference": "7.7；4.5.1"
        },
        "heating_rate": {
          "value": "5 ± 2 °C/min",
          "detail": "以 5 °C/min ± 2 °C/min 的溫升速率進行升溫。",
          "source_reference": "7.7"
        },
        "target_temperature": {
          "value": "130 ± 2 °C",
          "detail": "箱內溫度達到 130 °C ± 2 °C 後恆溫，並持續 30 分鐘。",
          "source_reference": "7.7"
        },
        "duration": {
          "value": "持續 30 分鐘",
          "detail": "箱內溫度達到 130 °C ± 2 °C 後恆溫，並持續 30 分鐘。",
          "source_reference": "7.7"
        },
        "sample_quantity": {
          "value": "3 個（樣品 16～18）",
          "detail": "4.7.5；表 1：樣品 16～18，獨立樣品。",
          "source_reference": "4.7.5；表 1"
        },
        "pre_conditioning": {
          "value": "預處理後，按 4.5.1 充滿電",
          "detail": "4.7.3 a)：所有樣品先按 4.5 進行 2 個充放電循環（充放電之間電池擱置 5 分鐘）；7.7：按 4.5.1 規定的試驗方法充滿電後進行試驗。",
          "source_reference": "4.7.3；4.5.1；7.7"
        }
      },
      "acceptance_criteria": {
        "summary": "無起火、無爆炸",
        "details": [
          "電池應無起火",
          "無爆炸"
        ]
      },
      "exemptions": [],
      "related_tests": [],
      "source_reference": "7.7",
      "original_text_snippet": "電池應不起火、不爆炸。"
    },
    {
      "id": "GB40559-7.8",
      "normalized_id": "MECH-NAIL",
      "name_zh": "針刺 (電池)",
      "name_en": "Nail Penetration (Cell)",
      "section": "7.8",
      "category": "MECH",
      "subcategory": "穿刺 (Nail Penetration)",
      "test_objects": [
        "CELL"
      ],
      "conditions": {
        "soc": {
          "value": "滿電狀態 (100% SOC)",
          "detail": "按照 4.5.1 規定的試驗方法充滿電。",
          "source_reference": "7.8；4.5.1"
        },
        "nail_diameter": {
          "value": "直徑 ϕ5 mm 耐高溫鋼針",
          "detail": "直徑 ϕ5 mm 的耐高溫鋼針，針尖圓錐角 45°。",
          "source_reference": "7.8"
        },
        "penetration_speed": {
          "value": "25 ± 5 mm/s",
          "detail": "以 25 mm/s ± 5 mm/s 的速度貫穿電池幾何中心。",
          "source_reference": "7.8"
        },
        "hold_duration": {
          "value": "停留在電池中，觀察 1 小時",
          "detail": "鋼針停留在電池中，並觀察 1 小時。",
          "source_reference": "7.8"
        },
        "sample_quantity": {
          "value": "3 個（樣品 19～21）",
          "detail": "4.7.5；表 1：樣品 19～21，獨立樣品。",
          "source_reference": "4.7.5；表 1"
        },
        "pre_conditioning": {
          "value": "預處理後，按 4.5.1 充滿電",
          "detail": "4.7.3 a)：所有樣品先按 4.5 進行 2 個充放電循環（充放電之間電池擱置 5 分鐘）；7.8：按 4.5.1 規定的試驗方法充滿電後進行試驗。",
          "source_reference": "4.7.3；4.5.1；7.8"
        },
        "observation_period": {
          "value": "鋼針停留在電池中觀察 1 小時",
          "detail": "7.8：鋼針貫穿後停留在電池中，並觀察 1 小時。",
          "source_reference": "7.8"
        }
      },
      "acceptance_criteria": {
        "summary": "無起火、無爆炸",
        "details": [
          "電池應無起火",
          "無爆炸"
        ]
      },
      "exemptions": [],
      "related_tests": [],
      "source_reference": "7.8",
      "original_text_snippet": "電池應不起火、不爆炸。"
    },
    {
      "id": "GB40559-8.1",
      "normalized_id": "THERM-ALT",
      "name_zh": "低氣壓 (電池組)",
      "name_en": "Low Air Pressure (Battery System)",
      "section": "8.1",
      "category": "THERM",
      "subcategory": "低氣壓 (Low Air Pressure)",
      "test_objects": [
        "PACK_SYSTEM"
      ],
      "conditions": {
        "soc": {
          "value": "滿電狀態 (100% SOC)",
          "detail": "按照 4.5.1 規定的試驗方法充滿電。",
          "source_reference": "8.1；4.5.1"
        },
        "pressure": {
          "value": "11.6 kPa (同 7.1)",
          "detail": "同 7.1 試驗方法，抽真空至 11.6 kPa。放置於 20 °C ± 5 °C 的真空箱中。",
          "source_reference": "8.1；7.1"
        },
        "temperature": {
          "value": "20 ± 5 °C",
          "detail": "放置於 20 °C ± 5 °C 的真空箱中。",
          "source_reference": "8.1；7.1"
        },
        "duration": {
          "value": "至少 6 小時",
          "detail": "保持至少 6 小時。",
          "source_reference": "8.1；7.1"
        },
        "sample_quantity": {
          "value": "1 個（樣品 1）",
          "detail": "4.7.5；表 2：樣品 1，與8.2、8.3、8.4、8.7依附錄A.2順序共用同一組樣品。",
          "source_reference": "4.7.5；表 2"
        },
        "pre_conditioning": {
          "value": "預處理後，按 4.5.1 充滿電",
          "detail": "4.7.3 a)：先按 4.5 進行 2 個充放電循環（充放電之間擱置 30 分鐘）；第 8 章樣品不做靜電放電預處理（注 1）；8.1：按 4.5.1 規定的試驗方法充滿電後進行試驗。",
          "source_reference": "4.7.3；4.5.1；8.1"
        }
      },
      "acceptance_criteria": {
        "summary": "無起火、無爆炸、無洩漏",
        "details": [
          "樣品應無起火",
          "無爆炸",
          "無洩漏"
        ]
      },
      "exemptions": [],
      "related_tests": [],
      "source_reference": "8.1",
      "original_text_snippet": "樣品應不起火、不爆炸、不漏液。"
    },
    {
      "id": "GB40559-8.2",
      "normalized_id": "THERM-CYCLE",
      "name_zh": "溫度循環 (電池組)",
      "name_en": "Temperature Cycling (Battery System)",
      "section": "8.2",
      "category": "THERM",
      "subcategory": "溫度循環 (Temperature Cycling)",
      "test_objects": [
        "PACK_SYSTEM"
      ],
      "conditions": {
        "soc": {
          "value": "滿電狀態 (100% SOC)",
          "detail": "按照 4.5.1 規定的試驗方法充滿電。",
          "source_reference": "8.2；4.5.1"
        },
        "high_temperature": {
          "value": "72 ± 2 °C (保持 6 小時)",
          "detail": "同 7.2 試驗方法，72 °C ± 2 °C 保持 6 小時。重複 10 次循環，轉換時間不大於 30 分鐘。",
          "source_reference": "8.2；7.2"
        },
        "low_temperature": {
          "value": "-40 ± 2 °C (保持 6 小時)",
          "detail": "-40 °C ± 2 °C 保持 6 小時。轉換時間不大於 30 分鐘。",
          "source_reference": "8.2；7.2"
        },
        "transition_time": {
          "value": "≤ 30 分鐘",
          "detail": "轉換時間不大於 30 分鐘。",
          "source_reference": "8.2；7.2"
        },
        "cycles": {
          "value": "10 次循環",
          "detail": "重複 10 次循環。",
          "source_reference": "8.2；7.2"
        },
        "sample_quantity": {
          "value": "1 個（樣品 1）",
          "detail": "4.7.5；表 2：樣品 1，與8.1、8.3、8.4、8.7同組。",
          "source_reference": "4.7.5；表 2"
        },
        "pre_conditioning": {
          "value": "預處理後，按 4.5.1 充滿電",
          "detail": "4.7.3 a)：先按 4.5 進行 2 個充放電循環（充放電之間擱置 30 分鐘）；第 8 章樣品不做靜電放電預處理（注 1）；8.2：按 4.5.1 規定的試驗方法充滿電後進行試驗。",
          "source_reference": "4.7.3；4.5.1；8.2"
        }
      },
      "acceptance_criteria": {
        "summary": "無起火、無爆炸、無洩漏",
        "details": [
          "樣品應無起火",
          "無爆炸",
          "無洩漏"
        ]
      },
      "exemptions": [],
      "related_tests": [],
      "source_reference": "8.2",
      "original_text_snippet": "樣品應不起火、不爆炸、不漏液。"
    },
    {
      "id": "GB40559-8.3",
      "normalized_id": "MECH-VIB",
      "name_zh": "振動 (電池組)",
      "name_en": "Vibration (Battery System)",
      "section": "8.3",
      "category": "MECH",
      "subcategory": "振動 (Vibration)",
      "test_objects": [
        "PACK_SYSTEM"
      ],
      "conditions": {
        "soc": {
          "value": "滿電狀態 (100% SOC)",
          "detail": "按照 4.5.1 規定的試驗方法充滿電。",
          "source_reference": "8.3；4.5.1"
        },
        "waveform": {
          "value": "正弦振動 (依 7.3 或表 5)",
          "detail": "按照 3 個相互垂直的方向依次進行振動試驗，每個方向 12 次循環，共計 3 小時。",
          "source_reference": "8.3；7.3；表 5"
        },
        "vibration_frequency": {
          "value": "7 Hz～200 Hz～7 Hz",
          "detail": "頻率 7 Hz~200 Hz~7 Hz。",
          "source_reference": "8.3；表 4；表 5"
        },
        "acceleration_peak": {
          "value": "質量 ≤ 12 kg：最大 8 gn (參考 7.3)；質量 > 12 kg：最大 2 gn (參考表 5)",
          "detail": "質量 ≤ 12 kg 參考 7.3 (最大 8 gn)，質量 > 12 kg 參考表 5 (最大 2 gn)，頻率 7 Hz~200 Hz~7 Hz。",
          "source_reference": "8.3；7.3；表 5"
        },
        "test_duration": {
          "value": "每個方向 12 次循環 (共計 3 小時)",
          "detail": "按照 3 個相互垂直的方向依次進行振動試驗，每個方向 12 次循環，共計 3 小時。",
          "source_reference": "8.3"
        },
        "axes": {
          "value": "3 個相互垂直方向",
          "detail": "按照 3 個相互垂直的方向依次進行試驗。",
          "source_reference": "8.3"
        },
        "sample_quantity": {
          "value": "1 個（樣品 1）",
          "detail": "4.7.5；表 2：樣品 1，與8.1、8.2、8.4、8.7同組。",
          "source_reference": "4.7.5；表 2"
        },
        "pre_conditioning": {
          "value": "預處理後，按 4.5.1 充滿電",
          "detail": "4.7.3 a)：先按 4.5 進行 2 個充放電循環（充放電之間擱置 30 分鐘）；第 8 章樣品不做靜電放電預處理（注 1）；8.3：按 4.5.1 規定的試驗方法充滿電後進行試驗。",
          "source_reference": "4.7.3；4.5.1；8.3"
        }
      },
      "acceptance_criteria": {
        "summary": "無起火、無爆炸、無洩漏",
        "details": [
          "樣品應無起火",
          "無爆炸",
          "無洩漏"
        ]
      },
      "exemptions": [],
      "related_tests": [],
      "source_reference": "8.3",
      "original_text_snippet": "樣品應不起火、不爆炸、不漏液。"
    },
    {
      "id": "GB40559-8.4",
      "normalized_id": "MECH-SHOCK",
      "name_zh": "加速度衝擊 (電池組)",
      "name_en": "Acceleration Shock (Battery System)",
      "section": "8.4",
      "category": "MECH",
      "subcategory": "機械衝擊 (Mechanical Shock)",
      "test_objects": [
        "PACK_SYSTEM"
      ],
      "conditions": {
        "soc": {
          "value": "滿電狀態 (100% SOC)",
          "detail": "按照 4.5.1 規定的試驗方法充滿電。",
          "source_reference": "8.4；4.5.1"
        },
        "waveform": {
          "value": "半正弦脈衝衝擊",
          "detail": "半正弦脈衝衝擊。",
          "source_reference": "8.4；7.4"
        },
        "acceleration_peak": {
          "value": "質量 ≤ 12 kg：150 gn 與 √(100850/m) 取小者；質量 > 12 kg：50 gn 與 √(30000/m) 取小者",
          "detail": "質量 ≤ 12 kg 為 150 gn 和 √(100850/m) (取小者)；質量 > 12 kg 為 50 gn 和 √(30000/m) (取小者)。",
          "source_reference": "8.4；表 6"
        },
        "pulse_duration": {
          "value": "質量 ≤ 12 kg 為 6 ms；質量 > 12 kg 為 11 ms",
          "detail": "質量 ≤ 12 kg 為 6 ms，質量 > 12 kg 為 11 ms。",
          "source_reference": "8.4；表 6"
        },
        "shock_count": {
          "value": "每方向 3 次 (3 個相互垂直方向正反共 18 次，圓柱形 12 次)",
          "detail": "按照 3 個相互垂直的方向依次進行試驗，每個方向 3 次，共 18 次（圓柱形 12 次）。",
          "source_reference": "8.4；7.4"
        },
        "direction": {
          "value": "3 個相互垂直方向正反",
          "detail": "按照 3 個相互垂直的方向依次進行試驗。",
          "source_reference": "8.4；7.4"
        },
        "sample_quantity": {
          "value": "1 個（樣品 1）",
          "detail": "4.7.5；表 2：樣品 1，與8.1、8.2、8.3、8.7同組。",
          "source_reference": "4.7.5；表 2"
        },
        "pre_conditioning": {
          "value": "預處理後，按 4.5.1 充滿電",
          "detail": "4.7.3 a)：先按 4.5 進行 2 個充放電循環（充放電之間擱置 30 分鐘）；第 8 章樣品不做靜電放電預處理（注 1）；8.4：按 4.5.1 規定的試驗方法充滿電後進行試驗。",
          "source_reference": "4.7.3；4.5.1；8.4"
        }
      },
      "acceptance_criteria": {
        "summary": "無起火、無爆炸、無洩漏",
        "details": [
          "樣品應無起火",
          "無爆炸",
          "無洩漏"
        ]
      },
      "exemptions": [],
      "related_tests": [],
      "source_reference": "8.4",
      "original_text_snippet": "樣品應不起火、不爆炸、不漏液。"
    },
    {
      "id": "GB40559-8.5",
      "normalized_id": "MECH-DROP",
      "name_zh": "跌落 (電池組)",
      "name_en": "Drop (Battery System)",
      "section": "8.5",
      "category": "MECH",
      "subcategory": "跌落 (Drop)",
      "test_objects": [
        "PACK_SYSTEM"
      ],
      "conditions": {
        "soc": {
          "value": "滿電狀態 (100% SOC)",
          "detail": "按照 4.5.1 規定的試驗方法充滿電。",
          "source_reference": "8.5；4.5.1"
        },
        "drop_height": {
          "value": "10 cm 至 100 cm (依重量：<7 kg 為 100 cm，7～20 kg 遞減，≥20 kg 為 10 cm)",
          "detail": "根據重量：<7 kg 為 100 cm，7~20 kg 按公式遞減，≥20 kg 為 10 cm。",
          "source_reference": "8.5；表 7"
        },
        "drop_surface": {
          "value": "平整混凝土基座上鋪設厚度 20 mm 硬質木板",
          "detail": "跌落表面為鋪設在平整混凝土基座上的厚度 20 mm 硬質木板。自由落體跌落於混凝土板上。",
          "source_reference": "8.5"
        },
        "orientation": {
          "value": "6 個面各跌落 1 次",
          "detail": "將樣品的 6 個面進行跌落。",
          "source_reference": "8.5"
        },
        "drop_count": {
          "value": "6 個面各 1 次 (共 6 次)",
          "detail": "將樣品的 6 個面進行跌落。",
          "source_reference": "8.5"
        },
        "sample_quantity": {
          "value": "1 個（樣品 2）",
          "detail": "4.7.5；表 2：樣品 2，獨立樣品。",
          "source_reference": "4.7.5；表 2"
        },
        "pre_conditioning": {
          "value": "預處理後，按 4.5.1 充滿電",
          "detail": "4.7.3 a)：先按 4.5 進行 2 個充放電循環（充放電之間擱置 30 分鐘）；第 8 章樣品不做靜電放電預處理（注 1）；8.5：按 4.5.1 規定的試驗方法充滿電後進行試驗。",
          "source_reference": "4.7.3；4.5.1；8.5"
        }
      },
      "acceptance_criteria": {
        "summary": "無起火、無爆炸、無洩漏",
        "details": [
          "樣品應無起火",
          "無爆炸",
          "無洩漏"
        ]
      },
      "exemptions": [],
      "related_tests": [],
      "source_reference": "8.5",
      "original_text_snippet": "樣品應不起火、不爆炸、不漏液。"
    },
    {
      "id": "GB40559-8.6",
      "normalized_id": "MECH-STRESS",
      "name_zh": "應力消除 (電池組)",
      "name_en": "Stress Relief (Battery System)",
      "section": "8.6",
      "category": "MECH",
      "subcategory": "外殼應力 (Mold Stress)",
      "test_objects": [
        "PACK_SYSTEM"
      ],
      "conditions": {
        "soc": {
          "value": "滿電狀態 (100% SOC)",
          "detail": "按照 4.5.1 規定的試驗方法充滿電。",
          "source_reference": "8.6；4.5.1"
        },
        "temperature": {
          "value": "70 ± 2 °C",
          "detail": "在鼓風恆溫箱中進行擱置。",
          "source_reference": "8.6"
        },
        "duration": {
          "value": "7 小時 (隨後恢復至室溫)",
          "detail": "擱置 7 小時，然後取出樣品並恢復至室溫。",
          "source_reference": "8.6"
        },
        "sample_quantity": {
          "value": "1 個（樣品 3）",
          "detail": "4.7.5；表 2：樣品 3，獨立樣品。",
          "source_reference": "4.7.5；表 2"
        },
        "pre_conditioning": {
          "value": "預處理後，按 4.5.1 充滿電",
          "detail": "4.7.3 a)：先按 4.5 進行 2 個充放電循環（充放電之間擱置 30 分鐘）；第 8 章樣品不做靜電放電預處理（注 1）；8.6：按 4.5.1 規定的試驗方法充滿電後進行試驗。",
          "source_reference": "4.7.3；4.5.1；8.6"
        }
      },
      "acceptance_criteria": {
        "summary": "無內部組件暴露",
        "details": [
          "樣品外殼不應發生導致內部組成暴露的物理形變"
        ]
      },
      "exemptions": [],
      "related_tests": [],
      "source_reference": "8.6",
      "original_text_snippet": "樣品外殼不應發生導致內部組成暴露的物理形變。"
    },
    {
      "id": "GB40559-8.7",
      "normalized_id": "THERM-WATER",
      "name_zh": "浸水 (電池組)",
      "name_en": "Water Immersion (Battery System)",
      "section": "8.7",
      "category": "THERM",
      "subcategory": "浸水 (Water Immersion)",
      "test_objects": [
        "PACK_SYSTEM"
      ],
      "conditions": {
        "soc": {
          "value": "滿電狀態 (100% SOC)",
          "detail": "按照 4.5.1 規定的試驗方法充滿電。",
          "source_reference": "8.7；4.5.1"
        },
        "liquid": {
          "value": "質量分數 3.5% NaCl 水溶液",
          "detail": "室溫下浸泡在質量分數為 3.5% 的 NaCl 水溶液中。",
          "source_reference": "8.7"
        },
        "depth": {
          "value": "比樣品高出 5 cm～10 cm",
          "detail": "水深應完全淹沒試驗樣品且比試驗樣品高出 5 cm ~ 10 cm。",
          "source_reference": "8.7"
        },
        "duration": {
          "value": "至少 30 分鐘 (擱置 24 小時後充放電循環 1 次)",
          "detail": "浸泡至少 30 分鐘。將樣品擱置 24 小時，若還能放電則進行一次充放電循環。",
          "source_reference": "8.7"
        },
        "sample_quantity": {
          "value": "1 個（樣品 1）",
          "detail": "4.7.5；表 2：樣品 1，與8.1、8.2、8.3、8.4依附錄A.2順序共用。",
          "source_reference": "4.7.5；表 2"
        },
        "pre_conditioning": {
          "value": "預處理後，按 4.5.1 充滿電",
          "detail": "4.7.3 a)：先按 4.5 進行 2 個充放電循環（充放電之間擱置 30 分鐘）；第 8 章樣品不做靜電放電預處理（注 1）；8.7：按 4.5.1 規定的試驗方法充滿電後進行試驗。",
          "source_reference": "4.7.3；4.5.1；8.7"
        },
        "observation_period": {
          "value": "浸水後擱置 24 小時",
          "detail": "8.7：浸水後將樣品擱置 24 小時，若還能放電，再按 4.5 進行一次放電充電循環。",
          "source_reference": "8.7"
        }
      },
      "acceptance_criteria": {
        "summary": "無起火、無爆炸、無冒煙",
        "details": [
          "樣品應無起火",
          "無爆炸",
          "無冒煙"
        ]
      },
      "exemptions": [],
      "related_tests": [],
      "source_reference": "8.7",
      "original_text_snippet": "樣品應不起火、不爆炸、不冒煙。"
    },
    {
      "id": "GB40559-8.8",
      "normalized_id": "THERM-FIRE",
      "name_zh": "阻燃要求 (電池組)",
      "name_en": "Flame Retardance (Battery System)",
      "section": "8.8",
      "category": "THERM",
      "subcategory": "防火測試 (Fire Resistance)",
      "test_objects": [
        "PACK_SYSTEM"
      ],
      "conditions": {
        "enclosure_material": {
          "value": "外殼：不低於 V-0 級；其他封裝：不低於 V-1 級；泡沫：不低於 HF-1 級",
          "detail": "外殼應為不低於 V-0 級材料，PCB 板不低於 V-1 級，其他封裝材料不低於 V-1 級，泡沫材料不低於 HF-1 級。",
          "source_reference": "8.8.2；8.8.3；8.8.5"
        },
        "pcb_material": {
          "value": "PCB 板：不低於 V-1 級",
          "detail": "PCB 板不低於 V-1 級。",
          "source_reference": "8.8.3"
        }
      },
      "acceptance_criteria": {
        "summary": "符合對應阻燃等級",
        "details": [
          "封裝所使用的材料應能限制火焰的蔓延，阻燃等級滿足對應要求"
        ]
      },
      "exemptions": [],
      "related_tests": [],
      "source_reference": "8.8",
      "original_text_snippet": "其阻燃等級應滿足 8.8.2~8.8.5 的相應要求。"
    },
    {
      "id": "GB40559-8.9",
      "normalized_id": "THERM-PROP",
      "name_zh": "熱擴散 (電池組)",
      "name_en": "Thermal Propagation (Battery System)",
      "section": "8.9",
      "category": "THERM",
      "subcategory": "熱擴散 (Thermal Propagation)",
      "test_objects": [
        "PACK_SYSTEM"
      ],
      "conditions": {
        "soc": {
          "value": "滿電狀態 (100% SOC)",
          "detail": "按照 4.5.1 規定的試驗方法充滿電。",
          "source_reference": "8.9.1；4.5.1"
        },
        "trigger": {
          "value": "中心位置或被包圍單體加熱或過充觸發",
          "detail": "選擇電池組內靠近中心位置或被包圍的單體電池進行熱擴散觸發。加熱或過充。",
          "source_reference": "8.9.1；8.9.2.1"
        },
        "heating_power": {
          "value": "30 W 至 300 W (<80 Wh 為 30～200 W，≥80 Wh 為 100～300 W)",
          "detail": "依據單體額定能量選擇 30~200 W (<80 Wh) 或 100~300 W (≥80 Wh)。",
          "source_reference": "8.9.2.2；表 8"
        },
        "sample_quantity": {
          "value": "1 個（樣品 4）",
          "detail": "4.7.5；表 2：樣品 4，獨立樣品。",
          "source_reference": "4.7.5；表 2"
        },
        "pre_conditioning": {
          "value": "預處理後，按 4.5.1 充滿電",
          "detail": "4.7.3 a)：先按 4.5 進行 2 個充放電循環（充放電之間擱置 30 分鐘）；第 8 章樣品不做靜電放電預處理（注 1）；8.9：按 4.5.1 規定的試驗方法充滿電後進行試驗。",
          "source_reference": "4.7.3；4.5.1；8.9.1"
        },
        "observation_period": {
          "value": "過充觸發未熱失控時續觀察 1 小時",
          "detail": "8.9.2.3：以過充觸發熱失控時，如果未發生熱失控，繼續觀察 1 小時；其他觸發方法未規定觀察時間。",
          "source_reference": "8.9.2.3"
        }
      },
      "acceptance_criteria": {
        "summary": "其餘單體無起火、無爆炸",
        "details": [
          "除觸發電池外的其他單體電池應無起火、無爆炸"
        ]
      },
      "exemptions": [],
      "related_tests": [],
      "source_reference": "8.9.5",
      "original_text_snippet": "除觸發電池外的其他單體電池應不發生起火、爆炸。"
    },
    {
      "id": "GB40559-9.2",
      "normalized_id": "ELEC-OC",
      "name_zh": "過壓充電 (電池組)",
      "name_en": "Overvoltage Charging (Battery System)",
      "section": "9.2",
      "category": "ELEC",
      "subcategory": "過充電 (Overcharge)",
      "test_objects": [
        "PACK_SYSTEM"
      ],
      "conditions": {
        "soc": {
          "value": "滿電狀態 (100% SOC)",
          "detail": "按照 4.5.1 規定的試驗方法充滿電。",
          "source_reference": "9.2；4.5.1"
        },
        "charging_current": {
          "value": "最大充電電流恆流充電",
          "detail": "用最大充電電流恆流充電至 1.2 倍充電上限電壓或承受最高電壓。",
          "source_reference": "9.2"
        },
        "charging_voltage": {
          "value": "1.2 倍充電上限電壓或承受最高電壓",
          "detail": "用最大充電電流恆流充電至 1.2 倍充電上限電壓或承受最高電壓。",
          "source_reference": "9.2"
        },
        "cycles": {
          "value": "500 次循環 (隨後在 BMS 單一故障下測試 1 次)",
          "detail": "500 次循環測試，每次測試 BMS 均應切斷充電電路。隨後在 BMS 單一故障下測試 1 次。",
          "source_reference": "9.2"
        },
        "sample_quantity": {
          "value": "1 個（樣品 5）",
          "detail": "4.7.5；表 2：樣品 5，獨立樣品。",
          "source_reference": "4.7.5；表 2"
        },
        "pre_conditioning": {
          "value": "預處理後，按 4.5.1 充滿電",
          "detail": "4.7.3：先按 4.5 進行 2 個充放電循環（充放電之間擱置 30 分鐘），再按 4.5.1 充滿電，依 GB/T 17626.2 對每個引出端子進行 ±4 kV 接觸放電與 ±8 kV 空氣放電；9.2：按 4.5.1 規定的試驗方法充滿電後進行試驗。",
          "source_reference": "4.7.3；4.5.1；9.2"
        },
        "observation_period": {
          "value": "BMS 動作後靜置 1 分鐘",
          "detail": "9.2 b)：BMS 動作後靜置 1 分鐘。",
          "source_reference": "9.2"
        }
      },
      "acceptance_criteria": {
        "summary": "無起火、無爆炸、無洩漏",
        "details": [
          "樣品應無起火",
          "無爆炸",
          "無洩漏"
        ]
      },
      "exemptions": [],
      "related_tests": [],
      "source_reference": "9.2",
      "original_text_snippet": "樣品應不起火、不爆炸、不漏液。"
    },
    {
      "id": "GB40559-9.3",
      "normalized_id": "ELEC-OC",
      "name_zh": "單節電池過壓控制 (電池組)",
      "name_en": "Single Cell Overvoltage Control (Battery System)",
      "section": "9.3",
