Repository: kluorvoeDing/standard-dictionary

# 電池安全標準橫向比對

把各國電池安全標準的測試條件拆成結構化資料，放在同一張表上逐項對照。

**網站：** <https://standard-dictionary.vercel.app>

收錄 **30 份標準、512 項測試**，涵蓋 GB、UL、IEC、UN、JIS、AIS、SAND 等體系，從手機電池到儲能系統。

---

## 能做什麼

| 功能 | 說明 |
|---|---|
| **橫向比對** | 選 2～5 份標準，同一參數排在同一列，例如短路電阻、擠壓力、跌落高度。數值不同的列會標出來。 |
| **只看差異** | 隱藏相同的列和完全相同的測試，只留真正不同的地方。 |
| **試驗程序** | 每項測試的樣品數量、前置處理、觀察期，全部附原文條款出處。 |
| **快速檢索** | 按 `/` 或 `⌘K`／`Ctrl+K`。數值依「數字＋單位」比對，輸入「6V」找得到「6.0 V」，輸入「1m」不會找到「1 mm」。 |
| **總覽矩陣** | 全部測試項目一覽，可匯出 CSV 或列印。 |
| **AI 小幫手** | 針對選取的標準提問；沒選標準時以全庫資料回答。 |
| **分享比對** | 比對狀態寫在網址上，複製網址就能分享同一個比對畫面。 |

---

File: data/GB43854.json (part 1 of 2)
{
  "schema_version": "2.0",
  "document": {
    "id": "GB43854-2024",
    "full_name": "GB 43854-2024 電動自行車用鋰離子蓄電池安全技術規範 (Safety technical specification of lithium-ion battery for electric bicycle)",
    "full_name_zh": "GB 43854-2024 電動自行車用鋰離子蓄電池安全技術規範",
    "short_name": "GB 43854",
    "publisher": "國家市場監督管理總局 / 國家標準化管理委員會",
    "publication_date": "2024-04-25 發佈，2024-11-01 實施",
    "type": "standard",
    "scope": "適用於符合 GB 17761 規定的電動自行車用鋰離子蓄電池單體電池和電池組",
    "applicable_objects": [
      "CELL",
      "PACK_SYSTEM"
    ],
    "source_pdf": "GB43854-2024.pdf",
    "source_gemini_md": "GB43854-2024_zh-TW_standardized.md"
  },
  "terms": [
    {
      "term_en": "rated capacity",
      "term_zh": "額定容量",
      "definition": "在規定條件下測得，並由製造商標稱的電池或電池組的容量值。"
    },
    {
      "term_en": "cell",
      "term_zh": "單體電池",
      "definition": "直接將化學能轉化為電能的基本單元裝置。注：包括電極、電解質外殼和端子，並被設計成可充電。"
    },
    {
      "term_en": "battery",
      "term_zh": "電池組",
      "definition": "由一個或多個單體電池和外殼、端子及保護裝置等必需的部件裝配成的組合體。"
    },
    {
      "term_en": "thermal runaway",
      "term_zh": "熱失控",
      "definition": "單體電池放熱連鎖反應引起電池溫度不可控上升的現象。"
    }
  ],
  "tests": [
    {
      "id": "GB43854-T1",
      "normalized_id": "ELEC-OC",
      "name_zh": "單體電池 - 過充電試驗",
      "name_en": "Cell - Overcharge Test",
      "section": "5.1.1, 6.3.1",
      "category": "ELEC",
      "subcategory": "過充電 (Overcharge)",
      "test_objects": [
        "CELL"
      ],
      "conditions": {
        "charging_current": {
          "value": "1 I2 (A) 恆流充電",
          "detail": "用直流電源以 I2 (A) 電流充電。",
          "source_reference": "6.3.1"
        },
        "termination": {
          "value": "充電至 1.5 倍充電限制電壓或總充電時間達 1.5 小時停止充電",
          "detail": "充電至 1.5 倍充電限制電壓或總充電時間達到 1.5 小時，停止充電。",
          "source_reference": "6.3.1"
        },
        "sample_quantity": {
          "value": "2 個（樣品 1#、2#）",
          "detail": "7.2：電池 10 只，樣品編號 1#～10#；表 3 組號 1：6.3.1 過充電 使用樣品 1#、2#，與標誌（6.3.6，樣品 1#～10#）共用同一批樣品。",
          "source_reference": "7.2；表3；6.3.1"
        },
        "pre_conditioning": {
          "value": "按 6.2.1.1 充滿電",
          "detail": "6.3.1：試驗前電池按 6.2.1.1 的方法充滿電。電池 6.2.1.1：充電前先以 I2(A) 恆流放電至放電終止電壓，再於 (23 ± 2) °C 以 0.4I2(A) 充電至充電限制電壓後轉恆壓，電流降至 0.04I2(A) 以下，靜置 0.5 小時（企業未提供充電方法時採用）；6.1.1：除非另有規定，試驗環境為 (20 ± 5) °C。",
          "source_reference": "6.3.1；6.2.1.1；6.1.1"
        },
        "observation_period": {
          "value": "停止充電後靜置 6 小時",
          "detail": "6.3.1：充電至 1.5 倍充電限制電壓或總充電時間達 1.5 小時，停止充電，然後靜置 6 小時（充電時間為試驗本身，靜置 6 小時為試驗後）。",
          "source_reference": "6.3.1"
        }
      },
      "acceptance_criteria": {
        "summary": "無起火、無爆炸",
        "details": [
          "應無起火",
          "應無爆炸"
        ]
      },
      "exemptions": [],
      "related_tests": [],
      "source_reference": "6.3.1",
      "original_text_snippet": "電池按照 6.2.1.1 的試驗方法充滿電後,用直流電源以 I2(A)電流,充電至 1.5 倍充電限制電壓或總充電時間達到 1.5 h ,停止充電,然後靜置 6 h。"
    },
    {
      "id": "GB43854-T2",
      "normalized_id": "ELEC-OD",
      "name_zh": "單體電池 - 過放電試驗",
      "name_en": "Cell - Overdischarge Test",
      "section": "5.1.2, 6.3.2",
      "category": "ELEC",
      "subcategory": "過放電 (Overdischarge)",
      "test_objects": [
        "CELL"
      ],
      "conditions": {
        "discharge_current": {
          "value": "2 I2 (A) 恆流放電",
          "detail": "對電池以 2 I2(A) 電流放電。",
          "source_reference": "6.3.2"
        },
        "duration": {
          "value": "持續 90 分鐘",
          "detail": "共持續 90 分鐘。",
          "source_reference": "6.3.2"
        },
        "sample_quantity": {
          "value": "2 個（樣品 3#、4#）",
          "detail": "7.2：電池 10 只，樣品編號 1#～10#；表 3 組號 1：6.3.2 過放電 使用樣品 3#、4#，與標誌（6.3.6，樣品 1#～10#）共用同一批樣品。",
          "source_reference": "7.2；表3；6.3.2"
        },
        "pre_conditioning": {
          "value": "按 6.2.1.1 充滿電",
          "detail": "6.3.2：試驗前電池按 6.2.1.1 的方法充滿電。電池 6.2.1.1：充電前先以 I2(A) 恆流放電至放電終止電壓，再於 (23 ± 2) °C 以 0.4I2(A) 充電至充電限制電壓後轉恆壓，電流降至 0.04I2(A) 以下，靜置 0.5 小時（企業未提供充電方法時採用）；6.1.1：除非另有規定，試驗環境為 (20 ± 5) °C。",
          "source_reference": "6.3.2；6.2.1.1；6.1.1"
        },
        "observation_period": {
          "value": "放電結束後靜置 1 小時",
          "detail": "6.3.2：以 2I2(A) 電流放電共持續 90 分鐘，然後靜置 1 小時（放電 90 分鐘為試驗本身）。",
          "source_reference": "6.3.2"
        }
      },
      "acceptance_criteria": {
        "summary": "無起火、無爆炸",
        "details": [
          "應無起火",
          "應無爆炸"
        ]
      },
      "exemptions": [],
      "related_tests": [],
      "source_reference": "6.3.2",
      "original_text_snippet": "電池按照 6.2.1.1 的試驗方法充滿電後,對電池以 2 I2(A)電流放電,共持續 90 min,然後靜置 1 h。"
    },
    {
      "id": "GB43854-T3",
      "normalized_id": "ELEC-SC-EXT",
      "name_zh": "單體電池 - 外部短路試驗",
      "name_en": "Cell - External Short Circuit Test",
      "section": "5.1.3, 6.3.3",
      "category": "ELEC",
      "subcategory": "外部短路 (External Short Circuit)",
      "test_objects": [
        "CELL"
      ],
      "conditions": {
        "external_resistance": {
          "value": "20 ± 5 mΩ",
          "detail": "用外部電阻為 (20±5) mΩ 的導體連接電池正負極端。",
          "source_reference": "6.3.3"
        },
        "duration": {
          "value": "保持 1 小時",
          "detail": "保持 1 小時。",
          "source_reference": "6.3.3"
        },
        "sample_quantity": {
          "value": "2 個（樣品 5#、6#）",
          "detail": "7.2：電池 10 只，樣品編號 1#～10#；表 3 組號 1：6.3.3 外部短路 使用樣品 5#、6#，與標誌（6.3.6，樣品 1#～10#）共用同一批樣品。",
          "source_reference": "7.2；表3；6.3.3"
        },
        "pre_conditioning": {
          "value": "按 6.2.1.1 充滿電",
          "detail": "6.3.3：試驗前電池按 6.2.1.1 的方法充滿電。電池 6.2.1.1：充電前先以 I2(A) 恆流放電至放電終止電壓，再於 (23 ± 2) °C 以 0.4I2(A) 充電至充電限制電壓後轉恆壓，電流降至 0.04I2(A) 以下，靜置 0.5 小時（企業未提供充電方法時採用）；6.1.1：除非另有規定，試驗環境為 (20 ± 5) °C。",
          "source_reference": "6.3.3；6.2.1.1；6.1.1"
        },
        "observation_period": {
          "value": "短路結束後靜置 6 小時",
          "detail": "6.3.3：以 (20 ± 5) mΩ 導體連接正負極並保持 1 小時（試驗本身），然後靜置 6 小時。",
          "source_reference": "6.3.3"
        }
      },
      "acceptance_criteria": {
        "summary": "無起火、無爆炸",
        "details": [
          "應無起火",
          "應無爆炸"
        ]
      },
      "exemptions": [],
      "related_tests": [],
      "source_reference": "6.3.3",
      "original_text_snippet": "電池按照 6.2.1.1 的試驗方法充滿電後,用外部電阻為(20±5)mΩ 的導體連接電池正負極端並保持 1 h,然後靜置 6 h。"
    },
    {
      "id": "GB43854-T4",
      "normalized_id": "THERM-ABUSE",
      "name_zh": "單體電池 - 熱濫用試驗",
      "name_en": "Cell - Thermal Abuse Test",
      "section": "5.1.4, 6.3.4",
      "category": "THERM",
      "subcategory": "熱濫用 (Thermal Abuse)",
      "test_objects": [
        "CELL"
      ],
      "conditions": {
        "heating_rate": {
          "value": "5 ± 2 °C/min",
          "detail": "放入試驗箱中，以 (5±2) °C/min 的溫升速率進行升溫。",
          "source_reference": "6.3.4"
        },
        "target_temperature": {
          "value": "130 ± 2 °C",
          "detail": "當箱內溫度達到 (130±2) °C 後恆溫。",
          "source_reference": "6.3.4"
        },
        "duration": {
          "value": "恆溫保持 60 分鐘",
          "detail": "保持 60 分鐘。",
          "source_reference": "6.3.4"
        },
        "sample_quantity": {
          "value": "2 個（樣品 7#、8#）",
          "detail": "7.2：電池 10 只，樣品編號 1#～10#；表 3 組號 1：6.3.4 熱濫用 使用樣品 7#、8#，與標誌（6.3.6，樣品 1#～10#）共用同一批樣品。",
          "source_reference": "7.2；表3；6.3.4"
        },
        "pre_conditioning": {
          "value": "按 6.2.1.1 充滿電",
          "detail": "6.3.4：試驗前電池按 6.2.1.1 的方法充滿電。電池 6.2.1.1：充電前先以 I2(A) 恆流放電至放電終止電壓，再於 (23 ± 2) °C 以 0.4I2(A) 充電至充電限制電壓後轉恆壓，電流降至 0.04I2(A) 以下，靜置 0.5 小時（企業未提供充電方法時採用）；6.1.1：除非另有規定，試驗環境為 (20 ± 5) °C。",
          "source_reference": "6.3.4；6.2.1.1；6.1.1"
        }
      },
      "acceptance_criteria": {
        "summary": "無起火、無爆炸",
        "details": [
          "應無起火",
          "應無爆炸"
        ]
      },
      "exemptions": [],
      "related_tests": [],
      "source_reference": "6.3.4",
      "original_text_snippet": "電池按照 6.2.1.1 的試驗方法充滿電後,放入試驗箱中,然後以(5±2)°C/min 的溫升速率進行升溫,當箱內溫度達到(130±2)°C後恆溫,並保持 60 min。"
    },
    {
      "id": "GB43854-T5",
      "normalized_id": "MECH-NAIL",
      "name_zh": "單體電池 - 針刺試驗",
      "name_en": "Cell - Nail Penetration Test",
      "section": "5.1.5, 6.3.5",
      "category": "MECH",
      "subcategory": "針刺 (Nail Penetration)",
      "test_objects": [
        "CELL"
      ],
      "conditions": {
        "nail_diameter": {
          "value": "直徑 φ5 mm (5～8 mm 耐高溫鎢鋼針)",
          "detail": "用直徑 φ5 mm 的耐高溫鋼針（如鎢鋼，針尖的圓錐角為 45°）。直徑 5 mm 至 8 mm 耐高溫鎢鋼針，頂端圓錐角 45° 至 60°，貫穿速度 25 ± 5 mm/s。",
          "source_reference": "6.3.5"
        },
        "penetration_speed": {
          "value": "25 ± 5 mm/s",
          "detail": "以 (25±5) mm/s 的速度。",
          "source_reference": "6.3.5"
        },
        "penetration": {
          "value": "垂直於極板方向貫穿幾何中心",
          "detail": "從垂直於電池極板的方向貫穿電池的幾何中心。",
          "source_reference": "6.3.5"
        },
        "sample_quantity": {
          "value": "2 個（樣品 9#、10#）",
          "detail": "7.2：電池 10 只，樣品編號 1#～10#；表 3 組號 1：6.3.5 針刺 使用樣品 9#、10#，與標誌（6.3.6，樣品 1#～10#）共用同一批樣品。",
          "source_reference": "7.2；表3；6.3.5"
        },
        "pre_conditioning": {
          "value": "按 6.2.1.1 充滿電",
          "detail": "6.3.5：試驗前電池按 6.2.1.1 的方法充滿電。電池 6.2.1.1：充電前先以 I2(A) 恆流放電至放電終止電壓，再於 (23 ± 2) °C 以 0.4I2(A) 充電至充電限制電壓後轉恆壓，電流降至 0.04I2(A) 以下，靜置 0.5 小時（企業未提供充電方法時採用）；6.1.1：除非另有規定，試驗環境為 (20 ± 5) °C。",
          "source_reference": "6.3.5；6.2.1.1；6.1.1"
        },
        "observation_period": {
          "value": "鋼針停留並觀察 1 小時",
          "detail": "6.3.5：鋼針貫穿後停留在電池中，並觀察 1 小時。",
          "source_reference": "6.3.5"
        }
      },
      "acceptance_criteria": {
        "summary": "無起火、無爆炸",
        "details": [
          "應無起火",
          "應無爆炸"
        ]
      },
      "exemptions": [],
      "related_tests": [],
      "source_reference": "6.3.5",
      "original_text_snippet": "電池按照 6.2.1.1 的試驗方法充滿電後,用直徑 φ5 mm 的耐高溫鋼針(如鎢鋼,針尖的圓錐角為45°),以(25±5)mm/s 的速度,從垂直於電池極板的方向貫穿電池的幾何中心,鋼針停留在電池中 ,並觀察 1 h。"
    },
    {
      "id": "GB43854-T6",
      "normalized_id": "ELEC-OC",
      "name_zh": "電池組 - 過充電試驗",
      "name_en": "Pack - Overcharge Test",
      "section": "5.2.1.2, 6.4.1.2",
      "category": "ELEC",
      "subcategory": "過充電 (Overcharge)",
      "test_objects": [
        "PACK_SYSTEM"
      ],
      "conditions": {
        "charging_current": {
          "value": "最大充電電流",
          "detail": "用直流電源以製造商規定的最大充電電流充電。",
          "source_reference": "6.4.1.2"
        },
        "duration": {
          "value": "持續 2 小時",
          "detail": "共持續 2 小時。",
          "source_reference": "6.4.1.2"
        },
        "fault_condition": {
          "value": "正常和單一故障條件分別進行",
          "detail": "試驗應在電池組正常工作條件和充電保護元器件單一故障條件下分別進行。",
          "source_reference": "6.4.1.2；6.1.3"
        },
        "sample_quantity": {
          "value": "1 組（樣品 2#）",
          "detail": "7.2：電池組 12 組，樣品編號 1#～12#；表 3 組號 2：6.4.1.2 過充電 為樣品 2#。表 3 注：同一編號樣品依表中先後順序執行，即2#：標誌、I2(A) 放電、靜電放電、過放電（6.4.1.3）、過充電、阻燃性（材料樣件，2#～3#）依序執行。",
          "source_reference": "7.2；表3；6.4.1.2"
        },
        "pre_conditioning": {
          "value": "已做 I2 放電、靜電放電、過放電，再按 6.2.2.1 充滿電",
          "detail": "6.4.1.2：試驗前電池組先完成 6.2.2.3 的 I2(A) 放電，再按 6.2.2.1 充滿電。電池組 6.2.2.3：在 (23 ± 2) °C 以 6.2.2.1 充電後以 I2(A) 恆流放電至放電終止電壓，重複 3 次，並記錄實際放電容量；3 次內未達額定容量者不能作為型式試驗樣品（表 3：樣品 1#～12# 皆做）。6.2.2.1：充電前先以 I2(A) 恆流放電至放電終止電壓，再於 (23 ± 2) °C 以 0.4I2(A) 充電至充電限制電壓後轉恆壓，電流降至 0.04I2(A) 以下，靜置 0.5 小時（企業未提供充電方法時採用）。樣品 2# 依表 3 順序已先完成靜電放電（6.4.1.1）與過放電（6.4.1.3）。",
          "source_reference": "6.4.1.2；6.2.2.1；6.2.2.3；表3"
        }
      },
      "acceptance_criteria": {
        "summary": "無洩漏、無破裂、無起火、無爆炸",
        "details": [
          "應無洩漏",
          "應無破裂",
          "應無起火",
          "應無爆炸"
        ]
      },
      "exemptions": [],
      "related_tests": [],
      "source_reference": "6.4.1.2",
      "original_text_snippet": "電池組按照 6.2.2.1 的試驗方法充滿電後,用直流電源以製造商規定的最大充電電流充電 ,共持續2 h。試驗應在電池組正常工作條件和充電保護元器件(充電迴路保護開關管,保險絲等)單一故障條件下分別進行。"
    },
    {
      "id": "GB43854-T7",
      "normalized_id": "ELEC-OD",
      "name_zh": "電池組 - 過放電試驗",
      "name_en": "Pack - Overdischarge Test",
      "section": "5.2.1.3, 6.4.1.3",
      "category": "ELEC",
      "subcategory": "過放電 (Overdischarge)",
      "test_objects": [
        "PACK_SYSTEM"
      ],
      "conditions": {
        "discharge_current": {
          "value": "2 I2 (A) 恆流放電",
          "detail": "對電池組以 2 I2(A) 電流放電。",
          "source_reference": "6.4.1.3"
        },
        "duration": {
          "value": "持續 90 分鐘",
          "detail": "共持續 90 分鐘。",
          "source_reference": "6.4.1.3"
        },
        "sample_quantity": {
          "value": "1 組（樣品 2#）",
          "detail": "7.2：電池組 12 組，樣品編號 1#～12#；表 3 組號 2：6.4.1.3 過放電 為樣品 2#。表 3 注：同一編號樣品依表中先後順序執行，即2#：標誌、I2(A) 放電、靜電放電、過放電、過充電（6.4.1.2）、阻燃性依序執行。",
          "source_reference": "7.2；表3；6.4.1.3"
        },
        "pre_conditioning": {
          "value": "已做 I2 放電與靜電放電，再按 6.2.2.1 充滿電",
          "detail": "6.4.1.3：試驗前電池組先完成 6.2.2.3 的 I2(A) 放電，再按 6.2.2.1 充滿電。電池組 6.2.2.3：在 (23 ± 2) °C 以 6.2.2.1 充電後以 I2(A) 恆流放電至放電終止電壓，重複 3 次，並記錄實際放電容量；3 次內未達額定容量者不能作為型式試驗樣品（表 3：樣品 1#～12# 皆做）。6.2.2.1：充電前先以 I2(A) 恆流放電至放電終止電壓，再於 (23 ± 2) °C 以 0.4I2(A) 充電至充電限制電壓後轉恆壓，電流降至 0.04I2(A) 以下，靜置 0.5 小時（企業未提供充電方法時採用）。樣品 2# 依表 3 順序已先完成靜電放電（6.4.1.1）。",
          "source_reference": "6.4.1.3；6.2.2.1；6.2.2.3；表3"
        },
        "observation_period": {
          "value": "放電結束後靜置 1 小時",
          "detail": "6.4.1.3：以 2I2(A) 電流放電共持續 90 分鐘（試驗本身），然後靜置 1 小時。",
          "source_reference": "6.4.1.3"
        }
      },
      "acceptance_criteria": {
        "summary": "無洩漏、無破裂、無起火、無爆炸",
        "details": [
          "應無洩漏",
          "應無破裂",
          "應無起火",
          "應無爆炸"
        ]
      },
      "exemptions": [],
      "related_tests": [],
      "source_reference": "6.4.1.3",
      "original_text_snippet": "電池組按照 6.2.2.1 的試驗方法充滿電後,對電池組以 2 I2(A)電流放電,共持續 90 min,然後靜置1 h。"
    },
    {
      "id": "GB43854-T8",
      "normalized_id": "ELEC-SC-EXT",
      "name_zh": "電池組 - 外部短路試驗",
      "name_en": "Pack - External Short Circuit Test",
      "section": "5.2.1.4, 6.4.1.4",
      "category": "ELEC",
      "subcategory": "外部短路 (External Short Circuit)",
      "test_objects": [
        "PACK_SYSTEM"
      ],
      "conditions": {
        "external_resistance": {
          "value": "20 ± 5 mΩ",
          "detail": "用外部電阻為 (20±5) mΩ 的導體連接電池組正負極端。",
          "source_reference": "6.4.1.4"
        },
        "termination": {
          "value": "短路時間達 1 小時或電池組電壓低於 0.2 V",
          "detail": "當電池組電壓低於 0.2 V 或者短路時間達到 1 小時，停止試驗。",
          "source_reference": "6.4.1.4"
        },
        "fault_condition": {
          "value": "正常和單一故障條件分別進行",
          "detail": "試驗應在電池組正常工作條件和放電保護元器件的單一故障條件下分別進行。",
          "source_reference": "6.4.1.4；6.1.3"
        },
        "sample_quantity": {
          "value": "1 組（樣品 3#）",
          "detail": "7.2：電池組 12 組，樣品編號 1#～12#；表 3 組號 2：6.4.1.4 外部短路 為樣品 3#。表 3 注：同一編號樣品依表中先後順序執行，即3#：標誌、I2(A) 放電、靜電放電、溫度保護（6.4.1.6）、外部短路、阻燃性依序執行。",
          "source_reference": "7.2；表3；6.4.1.4"
        },
        "pre_conditioning": {
          "value": "已做 I2 放電、靜電放電、溫度保護，再按 6.2.2.1 充滿電",
          "detail": "6.4.1.4：試驗前電池組先完成 6.2.2.3 的 I2(A) 放電，再按 6.2.2.1 充滿電。電池組 6.2.2.3：在 (23 ± 2) °C 以 6.2.2.1 充電後以 I2(A) 恆流放電至放電終止電壓，重複 3 次，並記錄實際放電容量；3 次內未達額定容量者不能作為型式試驗樣品（表 3：樣品 1#～12# 皆做）。6.2.2.1：充電前先以 I2(A) 恆流放電至放電終止電壓，再於 (23 ± 2) °C 以 0.4I2(A) 充電至充電限制電壓後轉恆壓，電流降至 0.04I2(A) 以下，靜置 0.5 小時（企業未提供充電方法時採用）。樣品 3# 依表 3 順序已先完成靜電放電（6.4.1.1）與溫度保護（6.4.1.6）。",
          "source_reference": "6.4.1.4；6.2.2.1；6.2.2.3；表3"
        },
        "observation_period": {
          "value": "試驗停止後靜置 6 小時",
          "detail": "6.4.1.4：電池組電壓低於 0.2 V 或短路時間達 1 小時時停止試驗，然後靜置 6 小時。",
          "source_reference": "6.4.1.4"
        }
      },
      "acceptance_criteria": {
        "summary": "無洩漏、無破裂、無起火、無爆炸",
        "details": [
          "應無洩漏",
          "應無破裂",
          "應無起火",
          "應無爆炸"
        ]
      },
      "exemptions": [],
      "related_tests": [],
      "source_reference": "6.4.1.4",
      "original_text_snippet": "電池組按照 6.2.2.1 的試驗方法充滿電後,用外部電阻為(20±5)mΩ 的導體連接電池組正負極端,當電池組電壓低於 0.2 V 或者短路時間達到 1 h,停止試驗,然後靜置 6 h。"
    },
    {
      "id": "GB43854-T9",
      "normalized_id": "ELEC-OCUR",
      "name_zh": "電池組 - 過流放電試驗",
      "name_en": "Pack - Overcurrent Discharge Test",
      "section": "5.2.1.5, 6.4.1.5",
      "category": "ELEC",
      "subcategory": "過流放電 (Overcurrent Discharge)",
      "test_objects": [
        "PACK_SYSTEM"
      ],
      "conditions": {
        "current": {
          "value": "1.5 倍最大放電電流",
          "detail": "用製造商規定的最大放電電流的 1.5 倍放電。",
          "source_reference": "6.4.1.5"
        },
        "duration": {
          "value": "持續 2 小時",
          "detail": "共持續 2 小時。",
          "source_reference": "6.4.1.5"
        },
        "fault_condition": {
          "value": "正常和單一故障條件分別進行",
          "detail": "試驗應在電池組正常工作條件和放電保護元器件單一故障條件下分別進行。",
          "source_reference": "6.4.1.5；6.1.3"
        },
        "sample_quantity": {
          "value": "1 組（樣品 9#）",
          "detail": "7.2：電池組 12 組，樣品編號 1#～12#；表 3 組號 2：6.4.1.5 過流放電 為樣品 9#。表 3 注：同一編號樣品依表中先後順序執行，即9#：標誌、I2(A) 放電、靜電放電、低氣壓（6.4.3.1）、過流放電依序執行。",
          "source_reference": "7.2；表3；6.4.1.5"
        },
        "pre_conditioning": {
          "value": "已做 I2 放電、靜電放電、低氣壓，再按 6.2.2.1 充滿電",
          "detail": "6.4.1.5：試驗前電池組先完成 6.2.2.3 的 I2(A) 放電，再按 6.2.2.1 充滿電。電池組 6.2.2.3：在 (23 ± 2) °C 以 6.2.2.1 充電後以 I2(A) 恆流放電至放電終止電壓，重複 3 次，並記錄實際放電容量；3 次內未達額定容量者不能作為型式試驗樣品（表 3：樣品 1#～12# 皆做）。6.2.2.1：充電前先以 I2(A) 恆流放電至放電終止電壓，再於 (23 ± 2) °C 以 0.4I2(A) 充電至充電限制電壓後轉恆壓，電流降至 0.04I2(A) 以下，靜置 0.5 小時（企業未提供充電方法時採用）。樣品 9# 依表 3 順序已先完成靜電放電（6.4.1.1）與低氣壓（6.4.3.1）。",
          "source_reference": "6.4.1.5；6.2.2.1；6.2.2.3；表3"
        }
      },
      "acceptance_criteria": {
        "summary": "無洩漏、無破裂、無起火、無爆炸",
        "details": [
          "應無洩漏",
          "應無破裂",
          "應無起火",
          "應無爆炸"
        ]
      },
      "exemptions": [],
      "related_tests": [],
      "source_reference": "6.4.1.5",
      "original_text_snippet": "電池組按照 6.2.2.1 的試驗方法充滿電後,用製造商規定的最大放電電流的 1.5 倍放電,共持續2 h。"
    },
    {
      "id": "GB43854-T10",
      "normalized_id": "BMS-TEMP-CTRL",
      "name_zh": "電池組 - 溫度保護試驗",
      "name_en": "Pack - Temperature Protection Test",
      "section": "5.2.1.6, 6.4.1.6",
      "category": "THERM",
      "subcategory": "溫度保護 (Temperature Protection)",
      "test_objects": [
        "PACK_SYSTEM"
      ],
      "conditions": {
        "target_temperature": {
          "value": "最高充電溫度或 55 °C 加 5 °C；最低充電溫度或 0 °C 降 5 °C",
          "detail": "在製造商規定的最高充電溫度或 55 °C(取兩者較高的溫度)加 5 °C 的環境下放置 8 小時，然後用製造商規定的最大充電電流進行充電，並保持 10 分鐘，然後靜置 6 小時。在製造商規定的最低充電溫度或 0 °C(取兩者較低的溫度)再降 5 °C 的環境下放置 16 小時，然後用製造商規定的最大充電電流進行充電，並保持 10 分鐘，然後靜置 6 小時。",
          "source_reference": "6.4.1.6"
        },
        "duration": {
          "value": "高溫放置 8 小時，低溫放置 16 小時；充電保持 10 分鐘，靜置 6 小時",
          "detail": "在最高充電溫加 5 °C 環境放置 8 小時，充電保持 10 分鐘，靜置 6 小時；最低充電溫降 5 °C 環境放置 16 小時，充電保持 10 分鐘，靜置 6 小時。",
          "source_reference": "6.4.1.6"
        },
        "operation": {
          "value": "最大充電電流充電保持 10 分鐘，靜置 6 小時",
          "detail": "用製造商規定的最大充電電流進行充電，並保持 10 分鐘，然後靜置 6 小時。",
          "source_reference": "6.4.1.6"
        },
        "sample_quantity": {
          "value": "1 組（樣品 3#）",
          "detail": "7.2：電池組 12 組，樣品編號 1#～12#；表 3 組號 2：6.4.1.6 溫度保護 為樣品 3#。表 3 注：同一編號樣品依表中先後順序執行，即3#：標誌、I2(A) 放電、靜電放電、溫度保護、外部短路（6.4.1.4）、阻燃性依序執行。",
          "source_reference": "7.2；表3；6.4.1.6"
        },
        "pre_conditioning": {
          "value": "已做 I2 放電與靜電放電，再按 6.2.2.2 放完電",
          "detail": "6.4.1.6：試驗前電池組先完成 6.2.2.3 的 I2(A) 放電，再按 6.2.2.2 放完電。電池組 6.2.2.3：在 (23 ± 2) °C 以 6.2.2.1 充電後以 I2(A) 恆流放電至放電終止電壓，重複 3 次，並記錄實際放電容量；3 次內未達額定容量者不能作為型式試驗樣品（表 3：樣品 1#～12# 皆做）。6.2.2.1：充電前先以 I2(A) 恆流放電至放電終止電壓，再於 (23 ± 2) °C 以 0.4I2(A) 充電至充電限制電壓後轉恆壓，電流降至 0.04I2(A) 以下，靜置 0.5 小時（企業未提供充電方法時採用）。起始狀態為放完電：按 6.2.2.2，即在 (23 ± 2) °C 先依 6.2.2.1 充電結束後，以 I2(A) 恆流放電至放電終止電壓。樣品 3# 依表 3 順序已先完成靜電放電（6.4.1.1）。",
          "source_reference": "6.4.1.6；6.2.2.1；6.2.2.2；6.2.2.3；表3"
        },
        "observation_period": {
          "value": "充電後靜置 6 小時",
          "detail": "6.4.1.6：高溫（製造商最高充電溫度與 55 °C 取較高者再加 5 °C）放置 8 小時、低溫（最低充電溫度與 0 °C 取較低者再降 5 °C）放置 16 小時後，以最大充電電流充電並保持 10 分鐘，然後靜置 6 小時；高、低溫兩段皆同。",
          "source_reference": "6.4.1.6"
        }
      },
      "acceptance_criteria": {
        "summary": "不能充電、無洩漏、無破裂、無起火、無爆炸",
        "details": [
          "應不能充電",
          "應無洩漏",
          "應無破裂",
          "應無起火",
          "應無爆炸"
        ]
      },
      "exemptions": [],
      "related_tests": [],
      "source_reference": "6.4.1.6",
      "original_text_snippet": "電池組按照 6.2.2.2 的試驗方法放完電後 ,在製造商規定的最高充電溫度或 55 °C(取兩者較高的溫度)加 5 °C的環境下放置 8 h,然後用製造商規定的最大充電電流進行充電,並保持 10 min, 然後靜置6 h。電池組按照 6.2.2.2 的試驗方法放完電後 ,在製造商規定的最低充電溫度或 0 °C(取兩者較低的溫度)再降 5 °C的環境下放置 16 h,然後用製造商規定的最大充電電流進行充電,並保持 10 min,然後靜置 6 h。"
    },
    {
      "id": "GB43854-T11",
      "normalized_id": "ELEC-IR",
      "name_zh": "電池組 - 絕緣電阻試驗",
      "name_en": "Pack - Insulation Resistance Test",
      "section": "5.2.1.7, 6.4.1.7",
      "category": "ELEC",
      "subcategory": "絕緣電阻 (Insulation Resistance)",
      "test_objects": [
        "PACK_SYSTEM"
      ],
      "conditions": {
        "voltage": {
          "value": "直流 500 V (500 Vdc)",
          "detail": "用絕緣電阻測量設備，施加直流電壓 500 V。",
          "source_reference": "6.4.1.7"
        },
        "test_points": {
          "value": "正極與外殼、負極與外殼",
          "detail": "測試電池組正極與外殼、負極與外殼之間的絕緣電阻值。外殼易觸及部分為絕緣材料的，用金屬箔覆蓋。",
          "source_reference": "6.4.1.7"
        },
        "sample_quantity": {
          "value": "1 組（樣品 5#）",
          "detail": "7.2：電池組 12 組，樣品編號 1#～12#；表 3 組號 2：6.4.1.7 絕緣電阻 為樣品 5#。表 3 注：同一編號樣品依表中先後順序執行，即5#：標誌、I2(A) 放電、絕緣電阻、擠壓（6.4.2.1）依序執行。",
          "source_reference": "7.2；表3；6.4.1.7"
        },
        "pre_conditioning": {
          "value": "已做 I2 放電，再按 6.2.2.1 充滿電",
          "detail": "6.4.1.7：試驗前電池組先完成 6.2.2.3 的 I2(A) 放電，再按 6.2.2.1 充滿電。電池組 6.2.2.3：在 (23 ± 2) °C 以 6.2.2.1 充電後以 I2(A) 恆流放電至放電終止電壓，重複 3 次，並記錄實際放電容量；3 次內未達額定容量者不能作為型式試驗樣品（表 3：樣品 1#～12# 皆做）。6.2.2.1：充電前先以 I2(A) 恆流放電至放電終止電壓，再於 (23 ± 2) °C 以 0.4I2(A) 充電至充電限制電壓後轉恆壓，電流降至 0.04I2(A) 以下，靜置 0.5 小時（企業未提供充電方法時採用）。樣品 5# 依表 3 順序先做絕緣電阻，其後才做擠壓（6.4.2.1）。",
          "source_reference": "6.4.1.7；6.2.2.1；6.2.2.3；表3"
        }
      },
      "acceptance_criteria": {
        "summary": "絕緣阻值 ≥ 20 MΩ",
        "details": [
          "電池組正負極同外殼之間的絕緣阻值應大於或等於 20 MΩ",
          "電池組保證功能正常。"
        ]
      },
      "exemptions": [],
      "related_tests": [],
      "source_reference": "6.4.1.7",
      "original_text_snippet": "電池組按照 6.2.2.1 的試驗方法充滿電後,用絕緣電阻測量設備,施加直流電壓 500 V ,測試電池組正極與外殼、負極與外殼之間的絕緣電阻值。"
    },
    {
      "id": "GB43854-T12",
      "normalized_id": "MECH-CRUSH",
      "name_zh": "電池組 - 擠壓試驗",
      "name_en": "Pack - Crush Test",
      "section": "5.2.2.1, 6.4.2.1",
      "category": "MECH",
      "subcategory": "擠壓 (Crush)",
      "test_objects": [
        "PACK_SYSTEM"
      ],
      "conditions": {
        "crush_speed": {
          "value": "5 ± 1 mm/s",
          "detail": "擠壓速度為 (5±1) mm/s。",
          "source_reference": "6.4.2.1"
        },
        "apparatus": {
          "value": "一側鋼製平板，一側鋼製異形板 (半圓柱形擠壓頭 R=75 mm，長度 > 電池，≤ 1 m)",
          "detail": "放置在一側是鋼製平板，一側是鋼製異形板的中間。異形板的半圓柱形擠壓頭的半徑為 75 mm。半圓柱體的長度大於被擠壓電池的尺寸，但不超過 1 m。半徑 75 mm 半圓柱形鋼製壓板。",
          "source_reference": "6.4.2.1"
        },
        "orientation": {
          "value": "X 軸和 Y 軸方向 (各 1 次擠壓)",
          "detail": "擠壓方向為 X 軸方向和 Y 軸方向，每個電池組只接受 1 次擠壓。",
          "source_reference": "6.4.2.1"
        },
        "termination": {
          "value": "形變至原尺寸 70% 或擠壓力達 30 kN (保持 5 分鐘)",
          "detail": "當擠壓至電池組原尺寸的 70%，或擠壓力達到 30 kN 時保持 5 分鐘。",
          "source_reference": "6.4.2.1"
        },
        "force": {
          "value": "30 kN (保持 5 分鐘)",
          "detail": "擠壓力達到 30 kN 時保持 5 分鐘。",
          "source_reference": "6.4.2.1"
        },
        "sample_quantity": {
          "value": "2 組（樣品 4#、5#）",
          "detail": "7.2：電池組 12 組，樣品編號 1#～12#；表 3 組號 2：6.4.2.1 擠壓 為樣品 4#、5#。表 3 注：同一編號樣品依表中先後順序執行，即4#：標誌、I2(A) 放電、互認協同充電（6.4.5）、數據採集（6.4.6）、擠壓；5#：標誌、I2(A) 放電、絕緣電阻（6.4.1.7）、擠壓；6.4.2.1 規定每個電池組只接受 1 次擠壓，方向為 X 軸與 Y 軸。",
          "source_reference": "7.2；表3；6.4.2.1"
        },
        "pre_conditioning": {
          "value": "已做 I2 放電，再按 6.2.2.1 充滿電",
          "detail": "6.4.2.1：試驗前電池組先完成 6.2.2.3 的 I2(A) 放電，再按 6.2.2.1 充滿電。電池組 6.2.2.3：在 (23 ± 2) °C 以 6.2.2.1 充電後以 I2(A) 恆流放電至放電終止電壓，重複 3 次，並記錄實際放電容量；3 次內未達額定容量者不能作為型式試驗樣品（表 3：樣品 1#～12# 皆做）。6.2.2.1：充電前先以 I2(A) 恆流放電至放電終止電壓，再於 (23 ± 2) °C 以 0.4I2(A) 充電至充電限制電壓後轉恆壓，電流降至 0.04I2(A) 以下，靜置 0.5 小時（企業未提供充電方法時採用）。樣品 4# 依表 3 順序已先完成互認協同充電（6.4.5）與數據採集（6.4.6）；樣品 5# 已先完成絕緣電阻（6.4.1.7）。",
          "source_reference": "6.4.2.1；6.2.2.1；6.2.2.3；表3"
        },
        "observation_period": {
          "value": "撤除擠壓力後觀察 1 小時",
          "detail": "6.4.2.1：擠壓至原尺寸 70% 或擠壓力達 30 kN 後保持 5 分鐘（試驗本身），撤除擠壓力後觀察 1 小時。",
          "source_reference": "6.4.2.1"
        }
      },
      "acceptance_criteria": {
        "summary": "無起火、無爆炸",
        "details": [
          "應無起火",
          "應無爆炸"
        ]
      },
      "exemptions": [],
      "related_tests": [],
      "source_reference": "6.4.2.1",
      "original_text_snippet": "擠壓速度為(5±1)mm/s,當擠壓至電池組原尺寸的70% ,或擠壓力達到 30 kN 時保持 5 min,之後撤除擠壓力,並觀察 1 h。"
    },
    {
      "id": "GB43854-T13",
      "normalized_id": "MECH-SHOCK",
      "name_zh": "電池組 - 加速度衝擊試驗",
      "name_en": "Pack - Acceleration Shock Test",
      "section": "5.2.2.2, 6.4.2.2",
      "category": "MECH",
      "subcategory": "機械衝擊 (Mechanical Shock)",
      "test_objects": [
        "PACK_SYSTEM"
      ],
      "conditions": {
        "waveform": {
          "value": "半正弦波衝擊",
          "detail": "每個電池組應經受峰值加速度 150 gn、脈衝持續時間 6 ms 的半正弦波衝擊。",
          "source_reference": "6.4.2.2"
        },
        "acceleration_peak": {
          "value": "150 gn",
          "detail": "峰值加速度 150 gn。",
          "source_reference": "6.4.2.2"
        },
        "pulse_duration": {
          "value": "6 ms",
          "detail": "脈衝持續時間 6 ms。",
          "source_reference": "6.4.2.2"
        },
        "direction": {
          "value": "3 個互相垂直方向各 6 次 (3 次正方向、3 次負方向，至少 1 方向垂直於水平面)",
          "detail": "在電池組 3 個互相垂直的方向上各承受 6 次等值的衝擊(3 次正方向,3 次負方向)，至少要保證 1 個方向與水平面垂直。",
          "source_reference": "6.4.2.2"
        },
        "shock_count": {
          "value": "3 個方向各 6 次 (共 18 次)",
          "detail": "在電池組 3 個互相垂直的方向上各承受 6 次等值的衝擊(3 次正方向,3 次負方向)。",
          "source_reference": "6.4.2.2"
        },
        "post_test": {
          "value": "標準充放電 1 次",
          "detail": "測試結束靜置 1 小時 後，進行 1 次標準放電和標準充電。",
          "source_reference": "6.4.2.2"
        },
        "sample_quantity": {
          "value": "1 組（樣品 6#）",
          "detail": "7.2：電池組 12 組，樣品編號 1#～12#；表 3 組號 2：6.4.2.2 加速度衝擊 為樣品 6#。表 3 注：同一編號樣品依表中先後順序執行，即6#：標誌、I2(A) 放電、加速度衝擊、提把強度（6.4.2.5）依序執行。",
          "source_reference": "7.2；表3；6.4.2.2"
        },
        "pre_conditioning": {
          "value": "已做 I2 放電，再按 6.2.2.1 充滿電",
          "detail": "6.4.2.2：試驗前電池組先完成 6.2.2.3 的 I2(A) 放電，再按 6.2.2.1 充滿電。電池組 6.2.2.3：在 (23 ± 2) °C 以 6.2.2.1 充電後以 I2(A) 恆流放電至放電終止電壓，重複 3 次，並記錄實際放電容量；3 次內未達額定容量者不能作為型式試驗樣品（表 3：樣品 1#～12# 皆做）。6.2.2.1：充電前先以 I2(A) 恆流放電至放電終止電壓，再於 (23 ± 2) °C 以 0.4I2(A) 充電至充電限制電壓後轉恆壓，電流降至 0.04I2(A) 以下，靜置 0.5 小時（企業未提供充電方法時採用）。",
          "source_reference": "6.4.2.2；6.2.2.1；6.2.2.3；表3"
        },
        "observation_period": {
          "value": "試驗結束後靜置 1 小時",
          "detail": "6.4.2.2：試驗結束靜置 1 小時後，進行 1 次標準放電和標準充電。",
          "source_reference": "6.4.2.2"
        }
      },
      "acceptance_criteria": {
        "summary": "無洩漏、無破裂、無起火、無爆炸",
        "details": [
          "應無洩漏",
          "應無破裂",
          "應無起火",
          "應無爆炸"
        ]
      },
      "exemptions": [],
      "related_tests": [],
      "source_reference": "6.4.2.2",
      "original_text_snippet": "在電池組 3 個互相垂直的方向上各承受 6 次等值的衝擊(3 次正方向,3 次負方向)... 每個電池組應經受峰值加速度 150gn 、脈衝持續時間 6 ms 的半正弦波衝擊。"
    },
    {
      "id": "GB43854-T14",
      "normalized_id": "MECH-VIB",
      "name_zh": "電池組 - 振動試驗",
      "name_en": "Pack - Vibration Test",
      "section": "5.2.2.3, 6.4.2.3",
      "category": "MECH",
      "subcategory": "振動 (Vibration)",
      "test_objects": [
        "PACK_SYSTEM"
      ],
      "conditions": {
        "waveform": {
          "value": "隨機振動 (振動順序 Z-Y-X)",
          "detail": "按表 1 規定振動譜進行隨機振動測試，X 軸功率譜密度均方根為 1.09 g，Y 軸為 0.68 g，Z 軸為 2.53 g。X 軸、Y 軸和 Z 軸方向各進行 12 小時振動，振動順序為 Z-Y-X。",
          "source_reference": "6.4.2.3；表1"
        },
        "vibration_rms": {
          "value": "X: 1.09 g、Y: 0.68 g、Z: 2.53 g (按表 1)",
          "detail": "按表 1 規定振動譜進行隨機振動測試，X 軸功率譜密度均方根為 1.09 g，Y 軸為 0.68 g，Z 軸為 2.53 g。",
          "source_reference": "6.4.2.3；表1"
        },
        "test_duration": {
          "value": "各方向 12 小時 (共 36 小時)",
          "detail": "X 軸、Y 軸和 Z 軸方向各進行 12 小時振動，振動順序為 Z-Y-X。",
          "source_reference": "6.4.2.3"
        },
        "axes": {
          "value": "X、Y、Z 軸 3 個方向 (順序 Z-Y-X)",
          "detail": "X 軸、Y 軸和 Z 軸方向各進行 12 小時振動，振動順序為 Z-Y-X。",
          "source_reference": "6.4.2.3"
        },
        "post_test": {
          "value": "標準充放電 1 次",
          "detail": "測試結束靜置 1 小時 後，進行 1 次標準放電和標準充電。",
          "source_reference": "6.4.2.3"
        },
        "sample_quantity": {
          "value": "1 組（樣品 7#）",
          "detail": "7.2：電池組 12 組，樣品編號 1#～12#；表 3 組號 2：6.4.2.3 振動 為樣品 7#。表 3 注：同一編號樣品依表中先後順序執行，即7#：標誌、I2(A) 放電、振動、浸水（6.4.3.3）依序執行。",
          "source_reference": "7.2；表3；6.4.2.3"
        },
        "pre_conditioning": {
          "value": "已做 I2 放電，再按 6.2.2.1 充滿電",
          "detail": "6.4.2.3：試驗前電池組先完成 6.2.2.3 的 I2(A) 放電，再按 6.2.2.1 充滿電。電池組 6.2.2.3：在 (23 ± 2) °C 以 6.2.2.1 充電後以 I2(A) 恆流放電至放電終止電壓，重複 3 次，並記錄實際放電容量；3 次內未達額定容量者不能作為型式試驗樣品（表 3：樣品 1#～12# 皆做）。6.2.2.1：充電前先以 I2(A) 恆流放電至放電終止電壓，再於 (23 ± 2) °C 以 0.4I2(A) 充電至充電限制電壓後轉恆壓，電流降至 0.04I2(A) 以下，靜置 0.5 小時（企業未提供充電方法時採用）。",
          "source_reference": "6.4.2.3；6.2.2.1；6.2.2.3；表3"
        },
        "observation_period": {
          "value": "試驗結束後靜置 1 小時",
          "detail": "6.4.2.3：X、Y、Z 軸各振動 12 小時（試驗本身），測試結束靜置 1 小時後，進行 1 次標準放電和標準充電。",
          "source_reference": "6.4.2.3"
        }
      },
      "acceptance_criteria": {
        "summary": "無洩漏、無破裂、無起火、無爆炸",
        "details": [
          "應無洩漏",
          "應無破裂",
          "應無起火",
          "應無爆炸"
        ]
      },
      "exemptions": [],
      "related_tests": [],
      "source_reference": "6.4.2.3",
      "original_text_snippet": "按表 1 規定振動譜進行隨機振動測試,X 軸、Y 軸和 Z 軸方向各進行 12 h 振動,振動順序為 Z-Y-X... 測試結束靜置 1 h 後,進行 1 次標準放電和標準充電。"
    },
    {
      "id": "GB43854-T15",
      "normalized_id": "MECH-DROP",
      "name_zh": "電池組 - 自由跌落試驗",
      "name_en": "Pack - Free Fall Test",
      "section": "5.2.2.4, 6.4.2.4",
      "category": "MECH",
      "subcategory": "跌落 (Drop)",
      "test_objects": [
        "PACK_SYSTEM"
      ],
      "conditions": {
        "drop_height": {
          "value": "1.0 m",
          "detail": "跌落高度為 1.0 m。",
          "source_reference": "6.4.2.4"
        },
        "drop_surface": {
          "value": "混凝土地面",
          "detail": "跌落至混凝土地面上。",
          "source_reference": "6.4.2.4"
        },
        "orientation": {
          "value": "方形 6 面；圓柱形軸向及兩垂直徑向各 1 次共 6 次",
          "detail": "方形電池組的 6 個表面方向，圓柱形電池組為軸向及兩個垂直的徑向各 1 次共 6 次。每兩次之間的時間間隔為 (3±1) min，測試結束靜置 4 小時。",
          "source_reference": "6.4.2.4"
        },
        "drop_count": {
          "value": "共 6 次 (間隔 (3 ± 1) 分鐘，測試結束靜置 4 小時)",
          "detail": "共 6 次。每兩次之間的時間間隔為 (3±1) min，測試結束靜置 4 小時。",
          "source_reference": "6.4.2.4"
        },
        "sample_quantity": {
          "value": "1 組（樣品 8#）",
          "detail": "7.2：電池組 12 組，樣品編號 1#～12#；表 3 組號 2：6.4.2.4 自由跌落 為樣品 8#。表 3 注：同一編號樣品依表中先後順序執行，即8#：標誌、I2(A) 放電、自由跌落。",
          "source_reference": "7.2；表3；6.4.2.4"
        },
        "pre_conditioning": {
          "value": "已做 I2 放電，再按 6.2.2.1 充滿電",
          "detail": "6.4.2.4：試驗前電池組先完成 6.2.2.3 的 I2(A) 放電，再按 6.2.2.1 充滿電。電池組 6.2.2.3：在 (23 ± 2) °C 以 6.2.2.1 充電後以 I2(A) 恆流放電至放電終止電壓，重複 3 次，並記錄實際放電容量；3 次內未達額定容量者不能作為型式試驗樣品（表 3：樣品 1#～12# 皆做）。6.2.2.1：充電前先以 I2(A) 恆流放電至放電終止電壓，再於 (23 ± 2) °C 以 0.4I2(A) 充電至充電限制電壓後轉恆壓，電流降至 0.04I2(A) 以下，靜置 0.5 小時（企業未提供充電方法時採用）。6.4.2.4 影像為「電池組按照 6.2.2.1 的試驗方法充滿電後」，OCR 受浮水印影響。",
          "source_reference": "6.4.2.4；6.2.2.1；6.2.2.3；表3"
        },
        "observation_period": {
          "value": "試驗結束後靜置 4 小時",
          "detail": "6.4.2.4：每兩次跌落之間隔 (3 ± 1) 分鐘（試驗步驟），測試結束後靜置 4 小時。",
          "source_reference": "6.4.2.4"
        }
      },
      "acceptance_criteria": {
        "summary": "無起火、無爆炸",
        "details": [
          "應無起火",
          "應無爆炸"
        ]
      },
      "exemptions": [],
      "related_tests": [],
      "source_reference": "6.4.2.4",
      "original_text_snippet": "電池組按照 6.2.2.1 的試驗方法充滿電後... 跌落高度為 1.0 m,跌落至混凝土地面上。"
    },
    {
      "id": "GB43854-T16",
      "normalized_id": "MECH-STRESS",
      "name_zh": "電池組 - 提把強度試驗",
      "name_en": "Pack - Handle Strength Test",
      "section": "5.2.2.5, 6.4.2.5",
      "category": "MECH",
      "subcategory": "外殼應力 (Case Stress)",
      "test_objects": [
        "PACK_SYSTEM"
      ],
      "conditions": {
        "force": {
          "value": "4 倍電池組重量 (10 秒內均勻施加)",
          "detail": "在電池組提把中間 75 mm 的長度上，10 秒內均勻施加至 4 倍電池組重量的力。",
          "source_reference": "6.4.2.5"
        },
        "duration": {
          "value": "保持 1 分鐘",
          "detail": "保持 1 分鐘。",
          "source_reference": "6.4.2.5"
        },
        "apparatus": {
          "value": "電池組提把中間 75 mm 長度",
          "detail": "在電池組提把中間 75 mm 的長度上，10 秒內均勻施加至 4 倍電池組重量的力。",
          "source_reference": "6.4.2.5"
        },
        "sample_quantity": {
          "value": "1 組（樣品 6#）",
          "detail": "7.2：電池組 12 組，樣品編號 1#～12#；表 3 組號 2：6.4.2.5 提把強度 為樣品 6#。表 3 注：同一編號樣品依表中先後順序執行，即6#：標誌、I2(A) 放電、加速度衝擊（6.4.2.2）、提把強度依序執行；僅適用於帶提把的電池組。",
          "source_reference": "7.2；表3；6.4.2.5"
        },
        "pre_conditioning": {
          "value": "已做 I2 放電與加速度衝擊",
          "detail": "表 3：樣品 6# 的 I2(A) 放電（6.2.2.3，3 次，樣品皆須達額定容量）與加速度衝擊（6.4.2.2）排在提把強度之前，依表 3 注依序執行。6.4.2.5 未規定充電狀態。",
          "source_reference": "6.4.2.5；6.2.2.3；表3"
        }
      },
      "acceptance_criteria": {
        "summary": "提把不斷裂，連接處不開裂、不脫落",
        "details": [
          "提把應不斷裂",
          "提把與外殼連接處應不開裂、不脫落"
        ]
      },
      "exemptions": [
        "僅適用於帶提把的電池組"
      ],
      "related_tests": [],
      "source_reference": "6.4.2.5",
      "original_text_snippet": "針對帶有提把的電池組，在電池組提把中間 75 mm 的長度上，10 s 內均勻施加至 4 倍電池組重量的力，保持位置不動，持續 1 min。"
    },
    {
      "id": "GB43854-T17",
      "normalized_id": "THERM-ALT",
      "name_zh": "電池組 - 低氣壓試驗",
      "name_en": "Pack - Low Pressure Test",
      "section": "5.2.3.1, 6.4.3.1",
      "category": "THERM",
      "subcategory": "低壓模擬 (Low Pressure Simulation)",
      "test_objects": [
        "PACK_SYSTEM"
      ],
      "conditions": {
        "pressure": {
          "value": "≤ 11.6 kPa",
          "detail": "放置在真空箱中，逐漸降低箱內氣壓至不大於 11.6 kPa。",
          "source_reference": "6.4.3.1"
        },
        "duration": {
          "value": "保持 6 小時",
          "detail": "保持 6 小時。",
          "source_reference": "6.4.3.1"
        },
        "sample_quantity": {
          "value": "1 組（樣品 9#）",
          "detail": "7.2：電池組 12 組，樣品編號 1#～12#；表 3 組號 2：6.4.3.1 低氣壓 為樣品 9#。表 3 注：同一編號樣品依表中先後順序執行，即9#：標誌、I2(A) 放電、靜電放電、低氣壓、過流放電（6.4.1.5）依序執行。",
          "source_reference": "7.2；表3；6.4.3.1"
        },
        "pre_conditioning": {
          "value": "已做 I2 放電與靜電放電，再按 6.2.2.1 充滿電",
          "detail": "6.4.3.1：試驗前電池組先完成 6.2.2.3 的 I2(A) 放電，再按 6.2.2.1 充滿電。電池組 6.2.2.3：在 (23 ± 2) °C 以 6.2.2.1 充電後以 I2(A) 恆流放電至放電終止電壓，重複 3 次，並記錄實際放電容量；3 次內未達額定容量者不能作為型式試驗樣品（表 3：樣品 1#～12# 皆做）。6.2.2.1：充電前先以 I2(A) 恆流放電至放電終止電壓，再於 (23 ± 2) °C 以 0.4I2(A) 充電至充電限制電壓後轉恆壓，電流降至 0.04I2(A) 以下，靜置 0.5 小時（企業未提供充電方法時採用）。樣品 9# 依表 3 順序已先完成靜電放電（6.4.1.1）。",
          "source_reference": "6.4.3.1；6.2.2.1；6.2.2.3；表3"
        }
      },
      "acceptance_criteria": {
        "summary": "無洩漏、無破裂、無起火、無爆炸",
        "details": [
          "應無洩漏",
          "應無破裂",
          "應無起火",
          "應無爆炸"
        ]
      },
      "exemptions": [],
      "related_tests": [],
      "source_reference": "6.4.3.1",
      "original_text_snippet": "電池組按照 6.2.2.1 的試驗方法充滿電後,放置在真空箱中 ,逐漸降低箱內氣壓至不大於 11.6 kPa,並保持 6 h。"
    },
    {
      "id": "GB43854-T18",
      "normalized_id": "THERM-CYCLE",
      "name_zh": "電池組 - 溫度循環試驗",
      "name_en": "Pack - Temperature Cycling Test",
      "section": "5.2.3.2, 6.4.3.2",
      "category": "THERM",
      "subcategory": "溫度循環 (Temperature Cycling)",
      "test_objects": [
        "PACK_SYSTEM"
      ],
      "conditions": {
        "high_temperature": {
          "value": "72 ± 2 °C (存放 6 小時)",
          "detail": "在溫度為 (72±2) °C 的環境下存放 6 小時。兩個溫度之間的轉換時間不超過 30 分鐘。",
          "source_reference": "6.4.3.2"
        },
        "low_temperature": {
          "value": "-40 ± 2 °C (存放 6 小時)",
          "detail": "在溫度為 (-40±2) °C 的環境下存放 6 小時。兩個溫度之間的轉換時間不超過 30 分鐘。",
          "source_reference": "6.4.3.2"
        },
        "transition_time": {
          "value": "≤ 30 分鐘",
          "detail": "兩個溫度之間的轉換時間不超過 30 分鐘。",
          "source_reference": "6.4.3.2"
        },
        "cycles": {
          "value": "10 次循環",
          "detail": "共循環 10 次。",
          "source_reference": "6.4.3.2"
        },
        "post_test": {
          "value": "20 ± 5 °C 存放 24 小時",
          "detail": "將電池組在溫度為(20±5)°C的環境下存放 24 小時",
          "source_reference": "6.4.3.2"
        },
        "sample_quantity": {
          "value": "1 組（樣品 10#）",
          "detail": "7.2：電池組 12 組，樣品編號 1#～12#；表 3 組號 2：6.4.3.2 溫度循環 為樣品 10#。表 3 注：同一編號樣品依表中先後順序執行，即10#：標誌、I2(A) 放電、溫度循環。",
          "source_reference": "7.2；表3；6.4.3.2"
        },
        "pre_conditioning": {
          "value": "已做 I2 放電，再按 6.2.2.1 充滿電",
          "detail": "6.4.3.2：試驗前電池組先完成 6.2.2.3 的 I2(A) 放電，再按 6.2.2.1 充滿電。電池組 6.2.2.3：在 (23 ± 2) °C 以 6.2.2.1 充電後以 I2(A) 恆流放電至放電終止電壓，重複 3 次，並記錄實際放電容量；3 次內未達額定容量者不能作為型式試驗樣品（表 3：樣品 1#～12# 皆做）。6.2.2.1：充電前先以 I2(A) 恆流放電至放電終止電壓，再於 (23 ± 2) °C 以 0.4I2(A) 充電至充電限制電壓後轉恆壓，電流降至 0.04I2(A) 以下，靜置 0.5 小時（企業未提供充電方法時採用）。",
          "source_reference": "6.4.3.2；6.2.2.1；6.2.2.3；表3"
        },
        "observation_period": {
          "value": "循環結束後存放 24 小時",
          "detail": "6.4.3.2：72 °C 6 小時、-40 °C 6 小時為一循環，共 10 次循環；然後於 (20 ± 5) °C 存放 24 小時。",
          "source_reference": "6.4.3.2"
        }
      },
      "acceptance_criteria": {
        "summary": "無洩漏、無破裂、無起火、無爆炸",
        "details": [
          "應無洩漏",
          "應無破裂",
          "應無起火",
          "應無爆炸"
        ]
      },
      "exemptions": [],
      "related_tests": [],
      "source_reference": "6.4.3.2",
      "original_text_snippet": "在溫度為(72±2)°C的環境下存放 6 h,然後在溫度為(-40±2)°C的環境下存放 6 h,兩個溫度之間的轉換時間不超過 30 min,按以上步驟循環進行,共循環 10 次。"
    },
    {
      "id": "GB43854-T19",
      "normalized_id": "THERM-WATER",
      "name_zh": "電池組 - 浸水試驗",
      "name_en": "Pack - Immersion Test",
      "section": "5.2.3.3, 6.4.3.3",
      "category": "THERM",
      "subcategory": "浸水 (Water Immersion)",
      "test_objects": [
        "PACK_SYSTEM"
      ],
      "conditions": {
        "liquid": {
          "value": "水 (水槽浸沒)",
          "detail": "浸沒在溫度為 (20±5) °C 的水槽中 (以水淹沒電池組最上端為準)。",
          "source_reference": "6.4.3.3"
        },
        "temperature": {
          "value": "20 ± 5 °C",
          "detail": "水溫 (20±5) °C。",
          "source_reference": "6.4.3.3"
        },
        "depth": {
          "value": "淹沒電池組最上端",
          "detail": "以水淹沒電池組最上端為準。",
          "source_reference": "6.4.3.3"
        },
        "duration": {
          "value": "浸水 48 小時",
          "detail": "浸水 48 小時。",
          "source_reference": "6.4.3.3"
        },
        "post_test": {
