Repository: kluorvoeDing/standard-dictionary

# 電池安全標準橫向比對

把各國電池安全標準的測試條件拆成結構化資料，放在同一張表上逐項對照。

**網站：** <https://standard-dictionary.vercel.app>

收錄 **30 份標準、512 項測試**，涵蓋 GB、UL、IEC、UN、JIS、AIS、SAND 等體系，從手機電池到儲能系統。

---

## 能做什麼

| 功能 | 說明 |
|---|---|
| **橫向比對** | 選 2～5 份標準，同一參數排在同一列，例如短路電阻、擠壓力、跌落高度。數值不同的列會標出來。 |
| **只看差異** | 隱藏相同的列和完全相同的測試，只留真正不同的地方。 |
| **試驗程序** | 每項測試的樣品數量、前置處理、觀察期，全部附原文條款出處。 |
| **快速檢索** | 按 `/` 或 `⌘K`／`Ctrl+K`。數值依「數字＋單位」比對，輸入「6V」找得到「6.0 V」，輸入「1m」不會找到「1 mm」。 |
| **總覽矩陣** | 全部測試項目一覽，可匯出 CSV 或列印。 |
| **AI 小幫手** | 針對選取的標準提問；沒選標準時以全庫資料回答。 |
| **分享比對** | 比對狀態寫在網址上，複製網址就能分享同一個比對畫面。 |

---

File: data/GB44240.json
{
  "schema_version": "2.0",
  "document": {
    "id": "GB44240",
    "full_name": "電能存儲系統用鋰蓄電池和電池組 安全要求",
    "full_name_zh": "電能存儲系統用鋰蓄電池和電池組 安全要求",
    "short_name": "GB 44240-2024",
    "publisher": "國家市場監督管理總局 / 國家標準化管理委員會",
    "publication_date": "2024-07-24",
    "type": "standard",
    "scope": "電能存儲系統用鋰電池與電池組。涵蓋電信、緊急照明、發動機啟動、光伏、家用儲能 (HESS) 及大容量併網/離網系統。",
    "applicable_objects": [
      "CELL",
      "PACK_SYSTEM"
    ],
    "source_pdf": "GB44240-2024.pdf",
    "source_gemini_md": "GB44240-2024_zh-TW_standardized.md"
  },
  "terms": [],
  "tests": [
    {
      "id": "GB44240-6.1",
      "normalized_id": "ELEC-SC-EXT",
      "name_zh": "高溫外部短路",
      "name_en": "High Temperature External Short Circuit",
      "section": "6.1",
      "category": "ELEC",
      "subcategory": "外部短路",
      "test_objects": [
        "CELL"
      ],
      "conditions": {
        "temperature": {
          "value": "57 ± 4 °C",
          "detail": "放置在 57 ± 4 °C 的環境中，待電池達到溫度後再放置 30 分鐘。",
          "source_reference": "6.1"
        },
        "external_resistance": {
          "value": "≤ 5 mΩ",
          "detail": "用導線連接電池正負極端，確保全部外部電阻不高於 5 mΩ。",
          "source_reference": "6.1"
        },
        "termination": {
          "value": "溫度下降至峰值溫升 80% 或短接時間達 6 小時",
          "detail": "當電池溫度下降值達到峰值溫升的 80% 或短接時間達到 6 小時 時終止（選較嚴者）。",
          "source_reference": "6.1"
        },
        "sample_quantity": {
          "value": "3 個（樣品 1～3）",
          "detail": "4.6.2：電池每項試驗樣品 3 個；表 1：6.1 為樣品 1～3。依附錄 A 圖 A.1，樣品 1～3 依序進行 7.1、7.2、7.3、7.4、6.1，五項共用同一組樣品。",
          "source_reference": "4.6.2；表1；附錄A；6.1"
        },
        "pre_conditioning": {
          "value": "預處理後，按 4.5.1 充滿電",
          "detail": "4.6.4 a)：按 4.5 的充放電程序進行 2 個完整充放電循環，循環之間靜置 10 分鐘（大型電池 30 分鐘）；6.1：按 4.5.1 規定的試驗方法充滿電。",
          "source_reference": "4.6.4；4.5.1；6.1"
        },
        "observation_period": {
          "value": "試驗終止後觀察 1 小時",
          "detail": "6.1：試驗終止後觀察 1 小時。",
          "source_reference": "6.1"
        }
      },
      "acceptance_criteria": {
        "summary": "無起火、無爆炸",
        "details": [
          "試驗終止後觀察 1 小時，電池應無起火、無爆炸。"
        ]
      },
      "exemptions": [],
      "related_tests": [],
      "source_reference": "6.1",
      "original_text_snippet": "Then the cell or battery at 57 ± 4 °C shall be subjected to one short circuit condition with a total external resistance of less than 5 mΩ."
    },
    {
      "id": "GB44240-6.2",
      "normalized_id": "ELEC-OC",
      "name_zh": "過充電",
      "name_en": "Overcharge",
      "section": "6.2",
      "category": "ELEC",
      "subcategory": "過充電",
      "test_objects": [
        "CELL"
      ],
      "conditions": {
        "charging_current": {
          "value": "最大充電電流",
          "detail": "用製造商規定的最大充電電流充電。",
          "source_reference": "6.2"
        },
        "charging_voltage": {
          "value": "1.5 倍充電限制電壓",
          "detail": "充電至 1.5 倍的充電限制電壓後持續恆壓充電 1 小時，或總充電時間達到 1.5 小時。",
          "source_reference": "6.2"
        },
        "termination": {
          "value": "恆壓 1 小時或總充電時間達 1.5 小時",
          "detail": "充電至 1.5 倍的充電限制電壓後持續恆壓充電 1 小時，或總充電時間達到 1.5 小時。",
          "source_reference": "6.2"
        },
        "sample_quantity": {
          "value": "3 個（樣品 4～6）",
          "detail": "4.6.2：電池每項試驗樣品 3 個；表 1：6.2 為樣品 4～6。",
          "source_reference": "4.6.2；表1；6.2"
        },
        "pre_conditioning": {
          "value": "預處理後，按 4.5.1 充滿電",
          "detail": "4.6.4 a)：按 4.5 的充放電程序進行 2 個完整充放電循環，循環之間靜置 10 分鐘（大型電池 30 分鐘）；6.2：按 4.5.1 規定的試驗方法充滿電。",
          "source_reference": "4.6.4；4.5.1；6.2"
        }
      },
      "acceptance_criteria": {
        "summary": "無起火、無爆炸",
        "details": [
          "電池應無起火、無爆炸。"
        ]
      },
      "exemptions": [],
      "related_tests": [],
      "source_reference": "6.2",
      "original_text_snippet": "Charge the cell with the manufacturer's specified maximum charging current until voltage reaches 1.5 times limited charging voltage for 1h or total time reaches 1.5h."
    },
    {
      "id": "GB44240-6.3",
      "normalized_id": "ELEC-FD",
      "name_zh": "強制放電",
      "name_en": "Forced Discharge",
      "section": "6.3",
      "category": "ELEC",
      "subcategory": "強制放電",
      "test_objects": [
        "CELL"
      ],
      "conditions": {
        "current": {
          "value": "1 It 反向充電 (若 Im < 1 It 則以 Im 充電，t = (1It / Im) * 90)",
          "detail": "以 1 It 的電流進行反向充電至負的充電上限電壓（-Uup）。若最大放電電流小於 1 It，則以最大放電電流反向充電，時間 t = (1It / Im) * 90。 如果在反向充電 90 分鐘 內，電壓達到負的充電上限電壓（－Uup），應通過減小電流保持該電壓繼續進行反向充電。",
          "source_reference": "6.3"
        },
        "duration": {
          "value": "90 分鐘",
          "detail": "反向充電時間共計 90 分鐘。",
          "source_reference": "6.3"
        },
        "sample_quantity": {
          "value": "3 個（樣品 7～9）",
          "detail": "4.6.2：電池每項試驗樣品 3 個；表 1：6.3 為樣品 7～9。",
          "source_reference": "4.6.2；表1；6.3"
        },
        "pre_conditioning": {
          "value": "預處理後，按 4.5.2 放完電",
          "detail": "4.6.4 a)：按 4.5 的充放電程序進行 2 個完整充放電循環，循環之間靜置 10 分鐘（大型電池 30 分鐘）；6.3：按 4.5.2 規定的試驗方法放完電。",
          "source_reference": "4.6.4；4.5.2；6.3"
        }
      },
      "acceptance_criteria": {
        "summary": "無起火、無爆炸",
        "details": [
          "電池應無起火、無爆炸。"
        ]
      },
      "exemptions": [],
      "related_tests": [],
      "source_reference": "6.3",
      "original_text_snippet": "Force discharge the cell with 1 It reverse current for 90 min."
    },
    {
      "id": "GB44240-7.1",
      "normalized_id": "THERM-ALT",
      "name_zh": "低氣壓",
      "name_en": "Low Pressure",
      "section": "7.1",
      "category": "THERM",
      "subcategory": "低壓模擬",
      "test_objects": [
        "CELL"
      ],
      "conditions": {
        "pressure": {
          "value": "11.6 kPa",
          "detail": "抽真空將箱內壓強降低至 11.6 kPa。",
          "source_reference": "7.1"
        },
        "temperature": {
          "value": "20 ± 5 °C",
          "detail": "放置於 20 ± 5 °C 的真空箱中。",
          "source_reference": "7.1"
        },
        "duration": {
          "value": "6 小時",
          "detail": "保持 6 小時。",
          "source_reference": "7.1"
        },
        "sample_quantity": {
          "value": "3 個（樣品 1～3）",
          "detail": "4.6.2：電池每項試驗樣品 3 個；表 1：7.1 為樣品 1～3。依附錄 A 圖 A.1，樣品 1～3 依序進行 7.1、7.2、7.3、7.4、6.1，五項共用同一組樣品。",
          "source_reference": "4.6.2；表1；附錄A；7.1"
        },
        "pre_conditioning": {
          "value": "預處理後，按 4.5.1 充滿電",
          "detail": "4.6.4 a)：按 4.5 的充放電程序進行 2 個完整充放電循環，循環之間靜置 10 分鐘（大型電池 30 分鐘）；7.1：按 4.5.1 規定的試驗方法充滿電。",
          "source_reference": "4.6.4；4.5.1；7.1"
        }
      },
      "acceptance_criteria": {
        "summary": "無起火、無爆炸、無洩漏",
        "details": [
          "電池應無起火、無爆炸、無洩漏。"
        ]
      },
      "exemptions": [],
      "related_tests": [],
      "source_reference": "7.1",
      "original_text_snippet": "Cells are placed in a vacuum chamber at 20 ± 5 °C and pressure is reduced to 11.6 kPa for 6 h."
    },
    {
      "id": "GB44240-7.2",
      "normalized_id": "THERM-CYCLE",
      "name_zh": "溫度循環",
      "name_en": "Temperature Cycling",
      "section": "7.2",
      "category": "THERM",
      "subcategory": "溫度循環",
      "test_objects": [
        "CELL"
      ],
      "conditions": {
        "high_temperature": {
          "value": "72 ± 2 °C (保持 6 小時)",
          "detail": "72 ± 2 °C 保持 6 小時，然後 -40 ± 2 °C 保持 6 小時。每兩個溫度之間的轉換時間應不大於 30 分鐘。",
          "source_reference": "7.2"
        },
        "low_temperature": {
          "value": "-40 ± 2 °C (保持 6 小時)",
          "detail": "-40 ± 2 °C 保持 6 小時。每兩個溫度之間的轉換時間應不大於 30 分鐘。",
          "source_reference": "7.2"
        },
        "transition_time": {
          "value": "≤ 30 分鐘",
          "detail": "每兩個溫度之間的轉換時間應不大於 30 分鐘。",
          "source_reference": "7.2"
        },
        "dwell_time": {
          "value": "大型電池暴露極端溫度時間至少 12 小時",
          "detail": "大型電池暴露極端溫度時間至少 12 小時。",
          "source_reference": "7.2"
        },
        "cycles": {
          "value": "10 次循環",
          "detail": "重複 10 次循環。",
          "source_reference": "7.2"
        },
        "sample_quantity": {
          "value": "3 個（樣品 1～3）",
          "detail": "4.6.2：電池每項試驗樣品 3 個；表 1：7.2 為樣品 1～3。依附錄 A 圖 A.1，樣品 1～3 依序進行 7.1、7.2、7.3、7.4、6.1，五項共用同一組樣品。",
          "source_reference": "4.6.2；表1；附錄A；7.2"
        },
        "pre_conditioning": {
          "value": "預處理後，按 4.5.1 充滿電",
          "detail": "4.6.4 a)：按 4.5 的充放電程序進行 2 個完整充放電循環，循環之間靜置 10 分鐘（大型電池 30 分鐘）；7.2：按 4.5.1 規定的試驗方法充滿電。",
          "source_reference": "4.6.4；4.5.1；7.2"
        }
      },
      "acceptance_criteria": {
        "summary": "無起火、無爆炸、無洩漏",
        "details": [
          "試驗後樣品應無起火、無爆炸、無洩漏。"
        ]
      },
      "exemptions": [],
      "related_tests": [],
      "source_reference": "7.2",
      "original_text_snippet": "Cells are subjected to 10 cycles of 72 ± 2 °C for 6 h and -40 ± 2 °C for 6 h."
    },
    {
      "id": "GB44240-7.3",
      "normalized_id": "MECH-VIB",
      "name_zh": "振動",
      "name_en": "Vibration",
      "section": "7.3",
      "category": "MECH",
      "subcategory": "振動",
      "test_objects": [
        "CELL"
      ],
      "conditions": {
        "waveform": {
          "value": "正弦振動 (7 Hz → 200 Hz → 7 Hz)",
          "detail": "正弦振動測試，頻率 7 Hz ~ 200 Hz ~ 7 Hz。圓柱形 2 個方向，方形和軟包 3 個方向。",
          "source_reference": "7.3；表4"
        },
        "vibration_frequency": {
          "value": "7 Hz～200 Hz～7 Hz",
          "detail": "正弦振動測試，頻率 7 Hz ~ 200 Hz ~ 7 Hz。",
          "source_reference": "7.3；表4"
        },
        "test_duration": {
          "value": "每個方向 12 個循環 (共 3 小時)",
          "detail": "每個方向進行 12 個循環，每個方向循環時間共計 3 小時。圓柱形 2 個方向，方形和軟包 3 個方向。",
          "source_reference": "7.3；表4"
        },
        "axes": {
          "value": "圓柱形 2 個方向；方形和軟包 3 個方向",
          "detail": "圓柱形 2 個方向，方形和軟包 3 個方向。",
          "source_reference": "7.3"
        },
        "sample_quantity": {
          "value": "3 個（樣品 1～3）",
          "detail": "4.6.2：電池每項試驗樣品 3 個；表 1：7.3 為樣品 1～3。依附錄 A 圖 A.1，樣品 1～3 依序進行 7.1、7.2、7.3、7.4、6.1，五項共用同一組樣品。",
          "source_reference": "4.6.2；表1；附錄A；7.3"
        },
        "pre_conditioning": {
          "value": "預處理後，按 4.5.1 充滿電",
          "detail": "4.6.4 a)：按 4.5 的充放電程序進行 2 個完整充放電循環，循環之間靜置 10 分鐘（大型電池 30 分鐘）；7.3：按 4.5.1 規定的試驗方法充滿電。",
          "source_reference": "4.6.4；4.5.1；7.3"
        }
      },
      "acceptance_criteria": {
        "summary": "無起火、無爆炸、無洩漏",
        "details": [
          "電池應無起火、無爆炸、無洩漏。"
        ]
      },
      "exemptions": [],
      "related_tests": [],
      "source_reference": "7.3",
      "original_text_snippet": "Sinusoidal vibration with a logarithmic sweep between 7 Hz and 200 Hz for 3 h per direction."
    },
    {
      "id": "GB44240-7.4",
      "normalized_id": "MECH-SHOCK",
      "name_zh": "加速度衝擊",
      "name_en": "Acceleration Shock",
      "section": "7.4",
      "category": "MECH",
      "subcategory": "機械衝擊",
      "test_objects": [
        "CELL"
      ],
      "conditions": {
        "waveform": {
          "value": "半正弦脈衝",
          "detail": "半正弦脈衝，峰值 150 gn ± 25 gn，持續 6 ms ± 1 ms。大型電池 50 gn ± 8 gn，持續 11 ms ± 2 ms。",
          "source_reference": "7.4"
        },
        "acceleration_peak": {
          "value": "150 gn ± 25 gn (大型電池 50 gn ± 8 gn)",
          "detail": "峰值 150 gn ± 25 gn。大型電池 50 gn ± 8 gn。",
          "source_reference": "7.4"
        },
        "pulse_duration": {
          "value": "6 ms ± 1 ms (大型電池 11 ms ± 2 ms)",
          "detail": "持續 6 ms ± 1 ms。大型電池持續 11 ms ± 2 ms。",
          "source_reference": "7.4"
        },
        "shock_count": {
          "value": "圓柱 12 次；方形軟包 18 次",
          "detail": "每個方向進行三次衝擊，接著反方向三次。圓柱 12 次，方形軟包 18 次。",
          "source_reference": "7.4"
        },
        "direction": {
          "value": "每個方向正反各 3 次",
          "detail": "每個方向進行三次衝擊，接著反方向三次。",
          "source_reference": "7.4"
        },
        "sample_quantity": {
          "value": "3 個（樣品 1～3）",
          "detail": "4.6.2：電池每項試驗樣品 3 個；表 1：7.4 為樣品 1～3。依附錄 A 圖 A.1，樣品 1～3 依序進行 7.1、7.2、7.3、7.4、6.1，五項共用同一組樣品。",
          "source_reference": "4.6.2；表1；附錄A；7.4"
        },
        "pre_conditioning": {
          "value": "預處理後，按 4.5.1 充滿電",
          "detail": "4.6.4 a)：按 4.5 的充放電程序進行 2 個完整充放電循環，循環之間靜置 10 分鐘（大型電池 30 分鐘）；7.4：按 4.5.1 規定的試驗方法充滿電。",
          "source_reference": "4.6.4；4.5.1；7.4"
        }
      },
      "acceptance_criteria": {
        "summary": "無起火、無爆炸、無洩漏",
        "details": [
          "電池應無起火、無爆炸、無洩漏。"
        ]
      },
      "exemptions": [],
      "related_tests": [],
      "source_reference": "7.4",
      "original_text_snippet": "Half-sine shock of 150 gn for 6 ms (50 gn for 11 ms for large cells)."
    },
    {
      "id": "GB44240-7.5",
      "normalized_id": "MECH-IMPACT",
      "name_zh": "重物衝擊",
      "name_en": "Heavy Object Impact",
      "section": "7.5",
      "category": "MECH",
      "subcategory": "衝擊",
      "test_objects": [
        "CELL"
      ],
      "conditions": {
        "soc": {
          "value": "放電至額定容量 50%",
          "detail": "試驗前需將樣品放電至額定容量的 50%。",
          "source_reference": "7.5"
        },
        "steel_bar": {
          "value": "直徑 15.8 ± 0.1 mm 金屬棒",
          "detail": "直徑 15.8 ± 0.1 mm 鋼棒橫置於電芯中心（電池幾何中心表面）。方形和軟包電池僅對其寬面進行衝擊。",
          "source_reference": "7.5"
        },
        "impact_mass": {
          "value": "9.1 ± 0.1 kg 重物",
          "detail": "採用質量為 9.1 kg ± 0.1 kg 的重物（9.1 ± 0.1 kg 重錘）。",
          "source_reference": "7.5"
        },
        "drop_height": {
          "value": "610 ± 25 mm 自由落體",
          "detail": "從 610 mm ± 25 mm 高度自由落體撞擊（自 610 ± 25 mm 落下）。",
          "source_reference": "7.5"
        },
        "orientation": {
          "value": "圓柱縱軸向與重物表面平行，金屬棒與縱軸垂直；方形和軟包僅對寬面衝擊",
          "detail": "圓柱形電池衝擊時使其縱軸向與重物表面平行，金屬棒與電池縱軸向垂直且盡量與衝擊面平行。方形和軟包電池僅對其寬面進行衝擊。",
          "source_reference": "7.5"
        },
        "sample_quantity": {
          "value": "3 個（樣品 10～12）",
          "detail": "4.6.2：電池每項試驗樣品 3 個；表 1：7.5 為樣品 10～12。",
          "source_reference": "4.6.2；表1；7.5"
        },
        "pre_conditioning": {
          "value": "預處理後，按 4.5.1 充滿電、靜置 10 分鐘，再按 4.5.2 放出額定容量的 50%",
          "detail": "4.6.4 a)：按 4.5 的充放電程序進行 2 個完整充放電循環，循環之間靜置 10 分鐘（大型電池 30 分鐘）；7.5：按 4.5.1 充滿電，靜置 10 分鐘，再按 4.5.2 放出額定容量的 50%。",
          "source_reference": "4.6.4；4.5.1；4.5.2；7.5"
        },
        "observation_period": {
          "value": "重物衝擊後觀察 6 小時",
          "detail": "7.5：重物撞擊後觀察 6 小時。",
          "source_reference": "7.5"
        }
      },
      "acceptance_criteria": {
        "summary": "無起火、無爆炸",
        "details": [
          "觀察 6 小時。電池應無起火、無爆炸。"
        ]
      },
      "exemptions": [],
      "related_tests": [],
      "source_reference": "7.5",
      "original_text_snippet": "A 9.1 kg mass is dropped from 610 mm onto a 15.8 mm bar placed on the cell."
    },
    {
      "id": "GB44240-7.6",
      "normalized_id": "MECH-CRUSH",
      "name_zh": "擠壓",
      "name_en": "Crush",
      "section": "7.6",
      "category": "MECH",
      "subcategory": "擠壓",
      "test_objects": [
        "CELL"
      ],
      "conditions": {
        "force": {
          "value": "50 kN",
          "detail": "施加 50 kN ± 1 kN 擠壓力，速度 0.1 mm/s。",
          "source_reference": "7.6"
        },
        "apparatus": {
          "value": "半徑 75 mm 半圓柱體",
          "detail": "鋼質半圓柱體置於寬面擠壓。",
          "source_reference": "7.6"
        },
        "termination": {
          "value": "達最大力或電壓降 1/3",
          "detail": "壓力達最大值或電池電壓下降 1/3 時停止。",
          "source_reference": "7.6"
        },
        "crush_params": {
          "value": "半圓柱體長度大於電池尺寸",
          "detail": "擠壓工具半圓柱體的長度必須大於電池尺寸。 半圓柱體縱軸須經過寬面幾何中心且與電池極耳方向垂直。",
          "source_reference": "7.6"
        },
        "response_time": {
          "value": "反應時間 ≤ 100 ms",
          "detail": "達到停止條件後至設備實際停止的間隔時間應 ≤ 100 ms。",
          "source_reference": "7.6"
        },
        "orientation": {
          "value": "依據電池形狀放置",
          "detail": "圓柱形電池擠壓時使其縱軸向與平面平行。",
          "source_reference": "7.6"
        },
        "sample_quantity": {
          "value": "3 個（樣品 13～15）",
          "detail": "4.6.2：電池每項試驗樣品 3 個；表 1：7.6 為樣品 13～15。",
          "source_reference": "4.6.2；表1；7.6"
        },
        "pre_conditioning": {
          "value": "預處理後，按 4.5.1 充滿電",
          "detail": "4.6.4 a)：按 4.5 的充放電程序進行 2 個完整充放電循環，循環之間靜置 10 分鐘（大型電池 30 分鐘）；7.6：按 4.5.1 規定的試驗方法充滿電。",
          "source_reference": "4.6.4；4.5.1；7.6"
        },
        "observation_period": {
          "value": "擠壓後觀察 1 小時",
          "detail": "7.6：試驗後觀察 1 小時。",
          "source_reference": "7.6"
        }
      },
      "acceptance_criteria": {
        "summary": "無起火、無爆炸",
        "details": [
          "試驗後觀察 1 小時。電池應無起火、無爆炸。"
        ]
      },
      "exemptions": [],
      "related_tests": [],
      "source_reference": "7.6",
      "original_text_snippet": "Crush the cell with a 75 mm radius semi-cylinder at 50 kN."
    },
    {
      "id": "GB44240-7.7",
      "normalized_id": "ELEC-SC-INT",
      "name_zh": "淺刺 (模擬內部短路)",
      "name_en": "Shallow Penetration (Simulated Internal Short Circuit)",
      "section": "7.7",
      "category": "ELEC",
      "subcategory": "內部短路",
      "test_objects": [
        "CELL"
      ],
      "conditions": {
        "apparatus": {
          "value": "Φ 5 mm 鋼針",
          "detail": "耐高溫鋼針，圓錐角 45°。",
          "source_reference": "7.7"
        },
        "speed": {
          "value": "0.1 mm/s",
          "detail": "刺入速度 0.1 mm/s。",
          "source_reference": "7.7"
        },
        "depth": {
          "value": "10 mm 或 30% 厚度",
          "detail": "針刺深度應扣除外殼厚度，對於電池外殼厚度小於或等於 10 mm 的，按 10 mm 計入。",
          "source_reference": "7.7"
        },
        "sample_quantity": {
          "value": "3 個（樣品 16～18）",
          "detail": "4.6.2：電池每項試驗樣品 3 個；表 1：7.7 為樣品 16～18。",
          "source_reference": "4.6.2；表1；7.7"
        },
        "pre_conditioning": {
          "value": "預處理後，按 4.5.1 充滿電",
          "detail": "4.6.4 a)：按 4.5 的充放電程序進行 2 個完整充放電循環，循環之間靜置 10 分鐘（大型電池 30 分鐘）；7.7：按 4.5.1 規定的試驗方法充滿電。",
          "source_reference": "4.6.4；4.5.1；7.7"
        },
        "observation_period": {
          "value": "鋼針停留在電池中，觀察 1 小時",
          "detail": "7.7：鋼針刺入後停留在電池中，觀察 1 小時。",
          "source_reference": "7.7"
        }
      },
      "acceptance_criteria": {
        "summary": "無起火、無爆炸",
        "details": [
          "觀察 1 小時。電池應無起火、無爆炸。"
        ]
      },
      "exemptions": [],
      "related_tests": [],
      "source_reference": "7.7",
      "original_text_snippet": "Penetrate the cell with a 5 mm needle at 0.1 mm/s to a depth of 10 mm or 30% thickness."
    },
    {
      "id": "GB44240-7.8",
      "normalized_id": "THERM-ABUSE",
      "name_zh": "熱濫用",
      "name_en": "Thermal Abuse",
      "section": "7.8",
      "category": "THERM",
      "subcategory": "熱濫用",
      "test_objects": [
        "CELL"
      ],
      "conditions": {
        "heating_rate": {
          "value": "5 ± 2 °C/min",
          "detail": "升溫速率 5 ± 2 °C/min，達 130 ± 2 °C 後恆溫。",
          "source_reference": "7.8"
        },
        "target_temperature": {
          "value": "130 ± 2 °C",
          "detail": "升溫速率 5 ± 2 °C/min，達 130 ± 2 °C 後恆溫。",
          "source_reference": "7.8"
        },
        "duration": {
          "value": "持續 1 小時",
          "detail": "持續 1 小時。",
          "source_reference": "7.8"
        },
        "sample_quantity": {
          "value": "3 個（樣品 19～21）",
          "detail": "4.6.2：電池每項試驗樣品 3 個；表 1：7.8 為樣品 19～21。",
          "source_reference": "4.6.2；表1；7.8"
        },
        "pre_conditioning": {
          "value": "預處理後，按 4.5.1 充滿電",
          "detail": "4.6.4 a)：按 4.5 的充放電程序進行 2 個完整充放電循環，循環之間靜置 10 分鐘（大型電池 30 分鐘）；7.8：按 4.5.1 規定的試驗方法充滿電。",
          "source_reference": "4.6.4；4.5.1；7.8"
        }
      },
      "acceptance_criteria": {
        "summary": "無起火、無爆炸",
        "details": [
          "電池應無起火、無爆炸。"
        ]
      },
      "exemptions": [],
      "related_tests": [],
      "source_reference": "7.8",
      "original_text_snippet": "Heat the cell to 130 ± 2 °C at 5 °C/min and hold for 1 h."
    },
    {
      "id": "GB44240-7.9",
      "normalized_id": "MECH-DROP",
      "name_zh": "跌落",
      "name_en": "Drop Test",
      "section": "7.9",
      "category": "MECH",
      "subcategory": "跌落",
      "test_objects": [
        "CELL",
        "PACK_SYSTEM"
      ],
      "conditions": {
        "height": {
          "value": "視質量而定 (2.5 ~ 100 cm)",
          "detail": "<7 kg: 100 cm(自由); 7~20 kg: 100 cm(底面); 20~50 kg: 100-5*(m-20)/3 cm; 50~100 kg: 5 cm; ≥100 kg: 2.5 cm。",
          "source_reference": "7.9.1；表5"
        },
        "surface": {
          "value": "混凝土板或金屬板",
          "detail": "自由落體跌落於混凝土板或金屬板上。",
          "source_reference": "7.9.1；7.9.2；7.9.3"
        },
        "soc": {
          "value": "以 0.2It 放電至安裝/維護 SOC",
          "detail": "跌落前，需以 0.2It 的電流將樣品放電至安裝或維護狀態下的 SOC。",
          "source_reference": "7.9.2；7.9.3"
        },
        "orientation": {
          "value": "質量 ≥ 50 kg 需包含邊和角跌落",
          "detail": "針對質量 ≥ 50 kg 的樣品，需測試邊和角方向，且重複 2 次。",
          "source_reference": "7.9.3；表5"
        },
        "sample_quantity": {
          "value": "電池 3 個（樣品 22～24）；電池組 1 個（樣品 1）",
          "detail": "4.6.2：電池 3 個、電池組 1 個；表 1：樣品 22～24；表 2：樣品 1。表 5 注 a：樣品質量為三個樣品實測值的平均值。",
          "source_reference": "4.6.2；表1；表2；表5；7.9"
        },
        "pre_conditioning": {
          "value": "預處理後，按 4.5.1 充滿電；電池組不做靜電放電",
          "detail": "4.6.4 a)：按 4.5 的充放電程序進行 2 個完整充放電循環，循環之間靜置 10 分鐘（大型電池 30 分鐘）；注 2：跌落樣品不做靜電放電預處理（電池組只做 a)，不做 b)）；7.9.1：按 4.5.1 充滿電；7.9.2、7.9.3：充滿電後以 0.2 It 恆流放電至製造商規定的安裝或維護荷電狀態，製造商未規定則不放電。",
          "source_reference": "4.6.4；注2；4.5.1；7.9.1；7.9.2；7.9.3"
        },
        "observation_period": {
          "value": "跌落後靜置至少 1 小時並目測檢查",
          "detail": "7.9.1：試驗後需觀察 1 小時；7.9.2（質量小於 50 kg 整體跌落）與 7.9.3（50 kg 以上邊和角跌落）：測試完成後樣品至少靜置 1 小時並目測檢查。",
          "source_reference": "7.9.1；7.9.2；7.9.3"
        }
      },
      "acceptance_criteria": {
        "summary": "無起火、無爆炸",
        "details": [
          "觀察 1 小時。樣品應無起火、無爆炸。"
        ]
      },
      "exemptions": [],
      "related_tests": [],
      "source_reference": "7.9",
      "original_text_snippet": "Drop the battery onto a concrete or metal plate from a height depending on its mass."
    },
    {
      "id": "GB44240-8.3",
      "normalized_id": "ELEC-OC",
      "name_zh": "過壓充電控制",
      "name_en": "Overvoltage Charging Control",
      "section": "8.3",
      "category": "ELEC",
      "subcategory": "過充電",
      "test_objects": [
        "PACK_SYSTEM"
      ],
      "conditions": {
        "charging_current": {
          "value": "推薦最大充電電流",
          "detail": "用推薦最大充電電流充電。BMS 應控制充電電壓不超過充電上限電壓。",
          "source_reference": "8.3"
        },
        "charging_voltage": {
          "value": "≥ 1.1 倍充電上限電壓",
          "detail": "充電電壓設定為大於等於上限電壓的 1.1 倍。如果電壓超過 103% 或過充時間達到 1 分鐘，則停止。",
          "source_reference": "8.3"
        },
        "termination": {
          "value": "BMS 控制電壓不超上限；電壓超 103% 或時間達 1 分鐘停止",
          "detail": "BMS 應控制充電電壓不超過充電上限電壓。如果電壓超過 103% 或過充時間達到 1 分鐘，則停止。",
          "source_reference": "8.3"
        },
        "cycles": {
          "value": "連續重複試驗 3 次",
          "detail": "依上述步驟連續重複試驗 3 次。",
          "source_reference": "8.3"
        },
        "operating_conditions": {
          "value": "BMS 控制充電電壓不超過充電上限電壓",
          "detail": "BMS 應控制充電電壓不超過充電上限電壓。",
          "source_reference": "8.3"
        },
        "sample_quantity": {
          "value": "1 個電池組或電池組系統（樣品 2）",
          "detail": "4.6.2：電池組樣品 1 個；表 2：8.3 為樣品 2；表注 b：樣品是電池組或電池組系統二者之一。8.3～8.6 在表 2 皆為樣品 2（同一樣品編號）。8.3 規定將樣品進行 3 次測試。",
          "source_reference": "4.6.2；表2；8.3"
        },
        "pre_conditioning": {
          "value": "完成 4.6.4 預處理後，按 4.5.2 放完電",
          "detail": "4.6.4 a)：按 4.5 的充放電程序進行 2 個完整充放電循環，循環之間靜置 10 分鐘（大型電池 30 分鐘）；4.6.4 b)：電池組完成 a) 後按 4.5.1 充滿電，再依 GB/T 17626.2 對每個輸出端子進行 4 kV 接觸放電（± 4 kV 各 10 次）與 8 kV 空氣放電（± 8 kV 各 10 次）；8.3：按 4.5.2 規定的試驗方法放完電。",
          "source_reference": "4.6.4；4.5.2；8.3"
        },
        "observation_period": {
          "value": "充電結束後，數據採集／監視設備保持 1 小時",
          "detail": "8.3：數據採集／監視設備應在充電結束後保持 1 小時。",
          "source_reference": "8.3"
        }
      },
      "acceptance_criteria": {
        "summary": "BMS 動作，無起火、無爆炸",
        "details": [
          "BMS 應能發現過充並進行保護。",
          "不可恢復的斷路視為合格，不可恢復的短路視為不合格。",
          "無起火、無爆炸。"
        ]
      },
      "exemptions": [],
      "related_tests": [],
      "source_reference": "8.3",
      "original_text_snippet": "BMS should detect overvoltage and protect the system."
    },
    {
      "id": "GB44240-8.4",
      "normalized_id": "ELEC-OCUR",
      "name_zh": "過流充電控制",
      "name_en": "Overcurrent Charging Control",
      "section": "8.4",
      "category": "ELEC",
      "subcategory": "過電流",
      "test_objects": [
        "PACK_SYSTEM"
      ],
      "conditions": {
        "current": {
          "value": "比最大充電電流大 20% (1.2 倍)",
          "detail": "以比最大充電電流大 20% 的電流進行充電。BMS 應控制充電電流不超過最大充電電流。",
          "source_reference": "8.4"
        },
        "termination": {
          "value": "BMS 控制充電電流不超過最大充電電流",
          "detail": "BMS 應控制充電電流不超過最大充電電流。",
          "source_reference": "8.4"
        },
        "cycles": {
          "value": "連續重複試驗 3 次",
          "detail": "依上述步驟連續重複試驗 3 次。",
          "source_reference": "8.4"
        },
        "operating_conditions": {
          "value": "BMS 控制充電電流不超過最大充電電流",
          "detail": "BMS 應控制充電電流不超過最大充電電流。",
          "source_reference": "8.4"
        },
        "sample_quantity": {
          "value": "1 個電池組或電池組系統（樣品 2）",
          "detail": "4.6.2：電池組樣品 1 個；表 2：8.4 為樣品 2；表注 b：樣品是電池組或電池組系統二者之一。8.3～8.6 在表 2 皆為樣品 2（同一樣品編號）。8.4 規定將樣品進行 3 次測試。",
          "source_reference": "4.6.2；表2；8.4"
        },
        "pre_conditioning": {
          "value": "完成 4.6.4 預處理後，按 4.5.2 放完電",
          "detail": "4.6.4 a)：按 4.5 的充放電程序進行 2 個完整充放電循環，循環之間靜置 10 分鐘（大型電池 30 分鐘）；4.6.4 b)：電池組完成 a) 後按 4.5.1 充滿電，再依 GB/T 17626.2 對每個輸出端子進行 4 kV 接觸放電（± 4 kV 各 10 次）與 8 kV 空氣放電（± 8 kV 各 10 次）；8.4：按 4.5.2 規定的試驗方法放完電。",
          "source_reference": "4.6.4；4.5.2；8.4"
        },
        "observation_period": {
          "value": "充電結束後，數據採集／監視設備保持 1 小時",
          "detail": "8.4：數據採集／監視設備應在充電結束後保持 1 小時。",
          "source_reference": "8.4"
        }
      },
      "acceptance_criteria": {
        "summary": "BMS 動作，無起火、無爆炸",
        "details": [
          "BMS 應能發現過流並進行保護。",
          "不可恢復的斷路視為合格，不可恢復的短路視為不合格。",
          "無起火、無爆炸。"
        ]
      },
      "exemptions": [],
      "related_tests": [],
      "source_reference": "8.4",
      "original_text_snippet": "BMS should detect overcurrent and protect the system."
    },
    {
      "id": "GB44240-8.5",
      "normalized_id": "ELEC-OD",
      "name_zh": "欠壓放電控制",
      "name_en": "Undervoltage Discharge Control",
      "section": "8.5",
      "category": "ELEC",
      "subcategory": "過放電",
      "test_objects": [
        "PACK_SYSTEM"
      ],
      "conditions": {
        "discharge_current": {
          "value": "最大放電電流",
          "detail": "使用最大放電電流進行測試。BMS 應控制放電電壓不低於放電截止電壓。",
          "source_reference": "8.5"
        },
        "termination": {
          "value": "BMS 控制放電電壓不低於放電截止電壓",
          "detail": "BMS 應控制放電電壓不低於放電截止電壓。",
          "source_reference": "8.5"
        },
        "cycles": {
          "value": "連續重複試驗 3 次",
          "detail": "依上述步驟連續重複試驗 3 次。",
          "source_reference": "8.5"
        },
        "sample_quantity": {
          "value": "1 個電池組或電池組系統（樣品 2）",
          "detail": "4.6.2：電池組樣品 1 個；表 2：8.5 為樣品 2；表注 b：樣品是電池組或電池組系統二者之一。8.3～8.6 在表 2 皆為樣品 2（同一樣品編號）。8.5 規定將樣品進行 3 次測試。",
          "source_reference": "4.6.2；表2；8.5"
        },
        "pre_conditioning": {
          "value": "預處理後，充滿電再放電至額定容量 30%",
          "detail": "4.6.4 a)：按 4.5 進行 2 個完整充放電循環，循環之間靜置 10 分鐘（大型電池 30 分鐘）；4.6.4 b)：電池組按 4.5.1 充滿電後，依 GB/T 17626.2 對每個輸出端子做 4 kV 接觸放電（± 4 kV 各 10 次）與 8 kV 空氣放電（± 8 kV 各 10 次）；8.5：按 4.5.1 充滿電後，以 0.2 It 放電至額定容量的 30%。",
          "source_reference": "4.6.4；4.5.1；8.5"
        },
        "observation_period": {
          "value": "放電結束後，數據採集／監視設備保持 1 小時",
          "detail": "8.5：數據採集／監視設備應在放電結束後保持 1 小時。",
          "source_reference": "8.5"
        }
      },
      "acceptance_criteria": {
        "summary": "BMS 動作，無起火、無爆炸",
        "details": [
          "BMS 應能發現過放並進行保護。",
          "不可恢復的斷路視為合格，不可恢復的短路視為不合格。",
          "無起火、無爆炸。"
        ]
      },
      "exemptions": [
        "如果電池製造商與用戶達成協議，過放切斷並不是強制性的。"
      ],
      "related_tests": [],
      "source_reference": "8.5",
      "original_text_snippet": "BMS should detect undervoltage and protect the system."
    },
    {
      "id": "GB44240-8.6",
      "normalized_id": "THERM-ABUSE",
      "name_zh": "過熱控制",
      "name_en": "Overheat Control",
      "section": "8.6",
      "category": "THERM",
      "subcategory": "過熱",
      "test_objects": [
        "PACK_SYSTEM"
      ],
      "conditions": {
        "soc": {
          "value": "預先充電至 50% SOC",
          "detail": "試驗前預先充電至 50% SOC。",
          "source_reference": "8.6"
        },
        "target_temperature": {
          "value": "高於最高工作溫度 5 °C",
          "detail": "使樣品的溫度上升至比最高工作溫度高 5 °C，在此高溫下繼續充電至 BMS 終止充電（最高工作溫度指電池或電池組的上限充電溫度值，取較小者）。",
          "source_reference": "8.6"
        },
        "operation": {
          "value": "BMU/BMS 發現過高溫度並終止充電",
          "detail": "BMU/BMS 應能發現過高溫度並終止充電。",
          "source_reference": "8.6"
        },
        "sample_quantity": {
          "value": "1 個電池組或電池組系統（樣品 2）",
          "detail": "4.6.2：電池組樣品 1 個；表 2：8.6 為樣品 2；表注 b：樣品是電池組或電池組系統二者之一。8.3～8.6 在表 2 皆為樣品 2（同一樣品編號）。",
          "source_reference": "4.6.2；表2；8.6"
        },
        "pre_conditioning": {
          "value": "預處理後，放完電再充電至額定容量 50%",
          "detail": "4.6.4 a)：按 4.5 進行 2 個完整充放電循環，循環之間靜置 10 分鐘（大型電池 30 分鐘）；4.6.4 b)：電池組按 4.5.1 充滿電後，依 GB/T 17626.2 對每個輸出端子做 4 kV 接觸放電（± 4 kV 各 10 次）與 8 kV 空氣放電（± 8 kV 各 10 次）；8.6：按 4.5.2 放完電後，以推薦電流充電至額定容量的 50%。",
          "source_reference": "4.6.4；4.5.2；8.6"
        },
        "observation_period": {
          "value": "BMS 終止充電時，試驗結束後數據採集／監視設備保持 1 小時",
          "detail": "8.6：數據採集／監視設備應在試驗結束後保持 1 小時（如 BMS 終止充電）。",
          "source_reference": "8.6"
        }
      },
      "acceptance_criteria": {
        "summary": "BMS 動作",
        "details": [
          "BMS 應能發現過熱並進行保護。",
          "不可恢復的斷路視為合格，不可恢復的短路視為不合格。"
        ]
      },
      "exemptions": [],
      "related_tests": [],
      "source_reference": "8.6",
      "original_text_snippet": "BMS should detect overheating and protect the system."
    },
    {
      "id": "GB44240-9.7.1",
      "normalized_id": "THERM-PROP",
      "name_zh": "電池熱失控",
      "name_en": "Cell Thermal Runaway",
      "section": "9.7.1",
      "category": "THERM",
      "subcategory": "熱擴散",
      "test_objects": [
        "CELL"
      ],
      "conditions": {
        "trigger": {
          "value": "加熱功率依單電池能量縮放 (30 W 至 >600 W)",
          "detail": "加熱功率依據附錄 B（表 B.1）的單電池能量進行縮放（範圍從 30 W 至大於 600 W 不等），使用平面狀或棒狀加熱裝置。",
          "source_reference": "9.7.1；B.2.2；表B.1"
        },
        "heating_power": {
          "value": "30 W 至大於 600 W (依附錄 B 表 B.1)",
          "detail": "加熱功率依據附錄 B（表 B.1）的單電池能量進行縮放（範圍從 30 W 至大於 600 W 不等：E<100 Wh 為 30～300 W，100≤E<400 Wh 為 300～1000 W，400≤E<800 Wh 為 300～2000 W，E≥800 Wh 為 >600 W）。",
          "source_reference": "B.2.2；表B.1"
        },
        "termination_for_trigger": {
          "value": "發生熱失控或溫度達 300 °C 時停止加熱",
          "detail": "當發生熱失控或 B.2.2 定義的監測點溫度達到 300 °C 時，停止觸發，關閉加熱裝置。",
          "source_reference": "B.2.3"
        },
        "sample_quantity": {
          "value": "3 個（樣品 25～27）",
          "detail": "4.6.2：電池每項試驗樣品 3 個；表 1：9.7.1 為樣品 25～27。",
          "source_reference": "4.6.2；表1；9.7.1"
        },
        "pre_conditioning": {
          "value": "預處理後，充滿電（附錄 B）",
          "detail": "4.6.4 a)：按 4.5 的充放電程序進行 2 個完整充放電循環，循環之間靜置 10 分鐘（大型電池 30 分鐘）；B.2.3：將試驗對象充滿電後立刻啟動加熱裝置；附錄 B 未指定充電方法。",
          "source_reference": "4.6.4；B.2.3"
        },
        "observation_period": {
          "value": "加熱結束後 1 小時內監視（起火或爆炸即終止）",
          "detail": "B.2.5：加熱過程中及加熱結束 1 小時內，如發生起火、爆炸現象，則試驗終止。",
          "source_reference": "B.2.5"
        }
      },
      "acceptance_criteria": {
        "summary": "無起火、無爆炸",
        "details": [
          "電池按照附錄 B 進行熱失控試驗後，應無起火、無爆炸。"
        ]
      },
      "exemptions": [],
      "related_tests": [],
      "source_reference": "9.7.1",
      "original_text_snippet": "Conduct cell thermal runaway test according to Appendix B."
    },
    {
      "id": "GB44240-9.7.2",
      "normalized_id": "THERM-PROP",
      "name_zh": "電池組系統熱擴散",
      "name_en": "Battery System Thermal Propagation",
      "section": "9.7.2",
      "category": "THERM",
      "subcategory": "熱擴散",
      "test_objects": [
        "PACK_SYSTEM"
      ],
      "conditions": {
        "trigger": {
          "value": "激光加熱為首選 (或其他觸發單體，依附錄 C、D)",
          "detail": "按照附錄 C、D 進行熱擴散試驗程序。激光加熱為首選。",
          "source_reference": "9.7.2；附錄C；附錄D"
        },
        "sample_quantity": {
          "value": "1 個電池組或電池組系統（樣品 6）",
          "detail": "4.6.2：電池組樣品 1 個；表 2：9.7.2 為樣品 6；表注 b：樣品是電池組或電池組系統二者之一。",
          "source_reference": "4.6.2；表2；9.7.2"
        },
        "pre_conditioning": {
          "value": "完成 4.6.4 預處理後，按 4.5.1 充滿電",
          "detail": "4.6.4 a)：按 4.5 的充放電程序進行 2 個完整充放電循環，循環之間靜置 10 分鐘（大型電池 30 分鐘）；4.6.4 b)：電池組完成 a) 後按 4.5.1 充滿電，再依 GB/T 17626.2 對每個輸出端子進行 4 kV 接觸放電（± 4 kV 各 10 次）與 8 kV 空氣放電（± 8 kV 各 10 次）；9.7.2：按 4.5.1 規定的試驗方法充滿電。",
          "source_reference": "4.6.4；4.5.1；9.7.2"
        },
        "observation_period": {
          "value": "熱失控開始並關閉熱源後，觀察 24 小時",
          "detail": "9.7.2：電池熱失控開始後關閉熱源，觀察電池組系統 24 小時。",
          "source_reference": "9.7.2"
        }
      },
      "acceptance_criteria": {
        "summary": "無熱擴散、無外部火焰、無破裂",
        "details": [
          "觀察 24 小時。合格要求為：電池間無熱擴散、無外部火焰、外殼無破裂（目標電池本身的損壞不計）。",
          "如果電池組系統沒有外殼，製造商應指定防火區域。"
        ]
      },
      "exemptions": [],
      "related_tests": [],
      "source_reference": "9.7.2",
      "original_text_snippet": "Conduct battery system thermal propagation test according to Appendix B, C, D."
    },
    {
      "id": "GB44240-9.4",
      "section": "9.4",
      "category": "ELEC",
      "subcategory": "SHORT_CIRCUIT",
      "name_en": "Short circuit protection during transport and installation",
      "name_zh": "運輸和安裝過程中的短路保護",
      "test_objects": [
        "PACK_SYSTEM"
      ],
      "exemptions": [],
      "conditions": {
        "temp": {
          "value": "25 ± 5 °C",
          "detail": "樣品放置在室溫下，直至樣品溫度穩定在 25 ± 5 °C。",
          "source_reference": "9.4"
        },
        "resistance": {
          "value": "依結構係數計算",
          "detail": "短路電阻應為 (30 mΩ ± 10 mΩ) × 模組結構係數，或 ≤ 5 mΩ，以較高者為準，但最高不超過 100 mΩ。",
          "source_reference": "9.4"
        },
        "termination": {
          "value": "降溫或 6 小時",
          "detail": "當外殼溫度下降值達到峰值溫升的 80%，或短接時間達到 6 小時時終止試驗（當有爭議時選較嚴者）。",
          "source_reference": "9.4"
        },
        "sample_quantity": {
          "value": "1 個電池組或電池組系統（樣品 3）",
          "detail": "4.6.2：電池組樣品 1 個；表 2：9.4 為樣品 3；表注 b：樣品是電池組或電池組系統二者之一。9.4 注：電池組系統若為運輸方便分為多個部分，每個部分也需通過該試驗。",
          "source_reference": "4.6.2；表2；9.4"
        },
        "pre_conditioning": {
          "value": "完成 4.6.4 預處理後，按 4.5.1 充滿電",
          "detail": "4.6.4 a)：按 4.5 的充放電程序進行 2 個完整充放電循環，循環之間靜置 10 分鐘（大型電池 30 分鐘）；4.6.4 b)：電池組完成 a) 後按 4.5.1 充滿電，再依 GB/T 17626.2 對每個輸出端子進行 4 kV 接觸放電（± 4 kV 各 10 次）與 8 kV 空氣放電（± 8 kV 各 10 次）；9.4：按 4.5.1 充滿電後，放置在室溫下，直至樣品溫度穩定在 25 °C ± 5 °C。",
          "source_reference": "4.6.4；4.5.1；9.4"
        }
      },
      "acceptance_criteria": {
        "summary": "無起火、無爆炸、無破裂",
        "details": [
          "試驗後樣品應無破裂、無起火、無爆炸。"
        ]
      },
      "normalized_id": "ELEC-SC-EXT"
    },
    {
      "id": "GB44240-9.5",
      "section": "9.5",
      "category": "ELEC",
      "subcategory": "BMS",
      "name_en": "Reverse connection protection",
      "name_zh": "反向連接保護",
      "test_objects": [
        "PACK_SYSTEM"
      ],
      "exemptions": [],
      "conditions": {
        "procedure": {
          "value": "依標準充放電程序",
          "detail": "將電池放電至運輸 SOC，以反向極性連接並充電至滿電或保護，靜置 1 小時後，以最大電流放電至截止條件，再靜置 1 小時。",
          "source_reference": "9.5"
        },
        "sample_quantity": {
          "value": "1 個電池組或電池組系統（樣品 4）",
          "detail": "4.6.2：電池組樣品 1 個；表 2：9.5 為樣品 4；表注 b：樣品是電池組或電池組系統二者之一。",
          "source_reference": "4.6.2；表2；9.5"
        },
        "pre_conditioning": {
          "value": "預處理後，充滿電再放電至運輸或維護荷電狀態",
          "detail": "4.6.4 a)：按 4.5 進行 2 個完整充放電循環，循環之間靜置 10 分鐘（大型電池 30 分鐘）；4.6.4 b)：電池組按 4.5.1 充滿電後，依 GB/T 17626.2 對每個輸出端子做 4 kV 接觸放電（± 4 kV 各 10 次）與 8 kV 空氣放電（± 8 kV 各 10 次）；9.5：按 4.5.1 充滿電後，以 0.2 It 放電至電池組系統製造商規定的運輸或維護荷電狀態。",
          "source_reference": "4.6.4；4.5.1；9.5"
        },
        "observation_period": {
          "value": "充電後放置 1 小時；放電後再放置 1 小時",
          "detail": "9.5：以製造商規定條件充電至充滿或保護功能停止充電後，電池組系統放置 1 小時；能放電則以最大放電電流放電至終止放電，再放置 1 小時；無法放電則放置 1 小時而不放電。",
          "source_reference": "9.5"
        }
      },
      "acceptance_criteria": {
        "summary": "無起火、無爆炸、無破裂",
        "details": [
          "試驗後樣品應無破裂、無起火、無爆炸。"
        ]
      },
      "normalized_id": "ELEC-FD"
    },
    {
      "id": "GB44240-9.6",
      "section": "9.6",
      "category": "ELEC",
      "subcategory": "DIELECTRIC",
      "name_en": "Battery system dielectric strength",
      "name_zh": "電池組系統抗電強度",
      "test_objects": [
        "PACK_SYSTEM"
      ],
      "exemptions": [],
      "conditions": {
        "humidity_conditioning": {
          "value": "濕熱處理",
          "detail": "在進行抗電強度測試前，需先進行濕熱處理。",
          "source_reference": "9.6"
        },
        "standard": {
          "value": "依 GB 4943.1",
          "detail": "抗電強度測試依據 GB 4943.1—2022 進行。",
          "source_reference": "9.6"
        },
        "sample_quantity": {
          "value": "1 個電池組或電池組系統（樣品 5）",
          "detail": "4.6.2：電池組樣品 1 個；表 2：9.6 為樣品 5；表注 b：樣品是電池組或電池組系統二者之一。",
          "source_reference": "4.6.2；表2；9.6"
        },
        "pre_conditioning": {
          "value": "完成 4.6.4 預處理",
          "detail": "4.6.4 a)：按 4.5 的充放電程序進行 2 個完整充放電循環，循環之間靜置 10 分鐘（大型電池 30 分鐘）；4.6.4 b)：電池組完成 a) 後按 4.5.1 充滿電，再依 GB/T 17626.2 對每個輸出端子進行 4 kV 接觸放電（± 4 kV 各 10 次）與 8 kV 空氣放電（± 8 kV 各 10 次）；9.6 未另行規定充放電狀態；濕熱處理為試驗步驟，不列入。",
          "source_reference": "4.6.4；9.6"
        }
      },
      "acceptance_criteria": {
        "summary": "符合 GB 4943.1—2022 中 5.4.9 規定",
        "details": [
          "符合 GB 4943.1—2022 中 5.4.9 規定抗電強度試驗要求。"
        ]
      },
      "normalized_id": "ELEC-IR"
    },
    {
      "id": "GB44240-9.1",
      "section": "9.1",
      "category": "THERM",
      "subcategory": "耐異常熱",
      "name_en": "Resistance to abnormal heat",
      "name_zh": "耐異常熱",
      "test_objects": [
        "PACK_SYSTEM"
      ],
      "conditions": {
        "temperature": {
          "value": "（ΔT+Tmax+15 °C）±2 °C",
          "detail": "試驗在溫度為（ΔT+Tmax+15 °C）±2 °C 的加熱箱中進行。",
          "source_reference": "9.1"
        },
        "standard": {
          "value": "GB/T 5169.21",
          "detail": "根據 GB/T 5169.21，透過對零件進行球壓試驗來檢查合規性。",
          "source_reference": "9.1"
        }
      },
      "acceptance_criteria": {
        "summary": "符合球壓試驗要求",
        "details": [
          "直接安裝在帶危險電壓的部件上的非金屬材料應能抵抗異常加熱，符合球壓試驗要求。"
        ]
      },
      "exemptions": [
        "如果透過對材料物理特性的檢查能清楚地看出其將滿足本試驗的要求，則不進行試驗。"
      ],
      "related_tests": [],
      "normalized_id": "THERM-BALLPRESS"
    },
    {
      "id": "GB44240-9.2",
      "section": "9.2",
      "category": "THERM",
      "subcategory": "外殼材料",
      "name_en": "Transportable battery system enclosure materials for installation or maintenance",
      "name_zh": "可運輸的用於安裝或維護的電池組系統外殼材料",
      "test_objects": [
        "PACK_SYSTEM"
      ],
      "conditions": {
        "standard": {
          "value": "GB/T 5169.16",
          "detail": "材料在最薄使用厚度下根據 GB/T 5169.16 進行試驗。",
          "source_reference": "9.2"
        }
      },
      "acceptance_criteria": {
        "summary": "V-1 或 V-0 級材料",
        "details": [
          "用做外殼的熱塑性材料應使用 V-1 或 V-0 級材料。"
        ]
      },
      "exemptions": [],
      "related_tests": [],
      "normalized_id": "THERM-FIRE"
    },
    {
      "id": "GB44240-9.3",
      "normalized_id": "ELEC-IR",
      "section": "9.3",
      "category": "ELEC",
      "subcategory": "絕緣電阻",
      "name_en": "Electrical insulation inspection during transport and installation",
      "name_zh": "運輸和安裝過程中的電氣絕緣檢查",
      "test_objects": [
        "PACK_SYSTEM"
      ],
      "conditions": {
        "voltage": {
          "value": "直流 500 V",
          "detail": "施加直流 500 V 電壓 60 秒。",
          "source_reference": "9.3"
        },
        "duration": {
          "value": "60 秒",
          "detail": "施加直流 500 V 電壓 60 秒。",
          "source_reference": "9.3"
        },
        "method": {
          "value": "按照 GB 4943.1—2022 規定",
          "detail": "相關檢驗方法按照 GB 4943.1—2022 的規定。",
          "source_reference": "9.3"
        }
      },
      "acceptance_criteria": {
        "summary": "絕緣電阻 ≥ 5 MΩ",
        "details": [
          "正極端與電池組除帶電可觸及表面以外的外部暴露金屬表面間的絕緣電阻在施加直流 500 V 電壓 60 秒下應不小於 5 MΩ。",
          "危險帶電部件應覆蓋或絕緣，以防人員接觸。",
          "內部配線及其絕緣特性應能承受最高的預期電流、電壓和溫度。佈線方向應確保導線之間保持足夠的電氣間隙和爬電距離。"
        ]
      },
      "exemptions": [],
      "related_tests": []
    }
  ],
  "test_sequence": {
    "description": "測試順序應依據附錄A",
    "sequences": []
  },
  "global_exemptions": [
    {
      "id": "GE-01",
      "description": "額定能量 ≤ 100 kWh 的電池組排除在本標準之外，應參考 GB 40165。",
      "applicable_tests": [],
      "source_reference": "1 範圍"
    },
    {
      "id": "GE-02",
      "description": "跌落樣品不進行靜電放電 (ESD) 預處理。",
      "applicable_tests": [
        "GB44240-7.9"
      ],
      "source_reference": "4.6.4"
    }
  ],
  "metadata": {
    "schema_version": "2.0",
    "created_by": "Battery Safety Standards Agent",
    "created_date": "2026-05-22",
    "extraction_method": "Cross-validated from 3 sources: Gemini CLI standardized markdown, Original OCR markdown, and existing batch JSON",
    "cross_validation_notes": [
      "All test parameters mapped directly from authoritative OCR text and verified with standardized summary.",
      "Identified 18 major test entries covering electrical, environmental, and thermal requirements."
    ],
    "total_test_entries": 21,
    "enrichment": "2026-11-02 已逐項對照原文核對試驗程序欄位：有原文依據者改為原文規定並附條款（source_reference），原文未規定者刪除。",
    "parameter_review": [
      "2026-11-17：依原文補齊試驗參數（GB44240-6.1、GB44240-6.2、GB44240-6.3、GB44240-7.1、GB44240-7.2、GB44240-7.3、GB44240-7.4、GB44240-7.5、GB44240-7.6、GB44240-7.7、GB44240-7.8、GB44240-7.9、GB44240-8.3、GB44240-8.4、GB44240-8.5、GB44240-8.6、GB44240-9.7.1、GB44240-9.7.2、GB44240-9.4、GB44240-9.5、GB44240-9.6、GB44240-9.1、GB44240-9.2、GB44240-9.3），出處見各欄位 source_reference。"
    ]
  }
}
