Repository: kluorvoeDing/standard-dictionary

# 電池安全標準橫向比對

把各國電池安全標準的測試條件拆成結構化資料，放在同一張表上逐項對照。

**網站：** <https://standard-dictionary.vercel.app>

收錄 **30 份標準、512 項測試**，涵蓋 GB、UL、IEC、UN、JIS、AIS、SAND 等體系，從手機電池到儲能系統。

---

## 能做什麼

| 功能 | 說明 |
|---|---|
| **橫向比對** | 選 2～5 份標準，同一參數排在同一列，例如短路電阻、擠壓力、跌落高度。數值不同的列會標出來。 |
| **只看差異** | 隱藏相同的列和完全相同的測試，只留真正不同的地方。 |
| **試驗程序** | 每項測試的樣品數量、前置處理、觀察期，全部附原文條款出處。 |
| **快速檢索** | 按 `/` 或 `⌘K`／`Ctrl+K`。數值依「數字＋單位」比對，輸入「6V」找得到「6.0 V」，輸入「1m」不會找到「1 mm」。 |
| **總覽矩陣** | 全部測試項目一覽，可匯出 CSV 或列印。 |
| **AI 小幫手** | 針對選取的標準提問；沒選標準時以全庫資料回答。 |
| **分享比對** | 比對狀態寫在網址上，複製網址就能分享同一個比對畫面。 |

---

File: data/GB47372.json
{
  "schema_version": "2.0",
  "document": {
    "id": "GB47372",
    "full_name": "GB 47372-2026 Safety technical specification for power bank",
    "full_name_zh": "GB 47372—2026 移動電源安全技術規範",
    "short_name": "GB 47372-2026",
    "publisher": "國家市場監督管理總局、國家標準化管理委員會",
    "publication_date": "2026-03-31發佈 2027-04-01實施",
    "type": "standard",
    "scope": "規定了移動電源的安全要求，描述了相應的試驗方法。適用於額定輸入電壓為交流 220 V 和/或直流不大於 250 V，輸出電壓為直流和/或交流的移動電源。",
    "applicable_objects": [
      "CELL",
      "PACK_SYSTEM"
    ],
    "source_pdf": "GB47372-2026.pdf",
    "source_gemini_md": ""
  },
  "terms": [
    {
      "term_en": "power bank",
      "term_zh": "移動電源",
      "definition": "預定能由使用人員攜帶的，由電池或電池組、相應的電路及外殼組成，能提供穩定直流和/或交流輸出，且質量不超過 18 kg 的電源系統。"
    },
    {
      "term_en": "portable power bank",
      "term_zh": "便攜式移動電源",
      "definition": "所含的電池或電池組總額定能量不大於 160 Wh 的移動電源。"
    },
    {
      "term_en": "portable energy storage",
      "term_zh": "便攜式儲能電源",
      "definition": "所含的電池或電池組總額定能量大於 160 Wh 的移動電源。"
    },
    {
      "term_en": "thermal runaway",
      "term_zh": "熱失控",
      "definition": "由放熱反應引起的電池發生不可控溫升的現象。"
    }
  ],
  "tests": [
    {
      "id": "GB47372-6.1",
      "normalized_id": "ELEC-OC",
      "name_zh": "充電電壓控制 (移動電源)",
      "name_en": "Charging Voltage Control (Power Bank)",
      "section": "6.1",
      "category": "ELEC",
      "subcategory": "過充電 (Overcharge)",
      "test_objects": [
        "PACK_SYSTEM"
      ],
      "conditions": {
        "soc": {
          "value": "充滿電後 (100% SOC)",
          "detail": "按 4.2 規定充滿電後進行試驗。",
          "source_reference": "6.1；4.2"
        },
        "charging_voltage": {
          "value": "1.2 × n × Uup (電池充電上限電壓)",
          "detail": "施加電壓為 1.2 × n × Uup (電池充電上限電壓)。",
          "source_reference": "6.1"
        },
        "fault_condition": {
          "value": "保護電路正常條件與單一故障條件分別進行",
          "detail": "在保護電路正常條件下以及單一故障條件下分別進行。",
          "source_reference": "6.1"
        },
        "sample_quantity": {
          "value": "1 個（樣品 A）",
          "detail": "4.6.2；表 2：樣品 A。",
          "source_reference": "4.6.2；表2"
        },
        "pre_conditioning": {
          "value": "預處理後，按 4.2 充滿電",
          "detail": "4.6.1、4.4：所有移動電源先按 4.2 充滿電、4.3 放完電，每次充滿電、放完電之後靜置至少 1 小時，共 2 個充放電循環；6.1：按 4.2 規定充滿電後進行試驗。",
          "source_reference": "4.6.1；4.4；4.2；6.1"
        }
      },
      "acceptance_criteria": {
        "summary": "無起火、無爆炸、無洩漏",
        "details": [
          "觸發過電壓保護，任意一節電池電壓不超過充電上限電壓，電池模塊總電壓不超過 n×電池充電上限電壓",
          "無起火、無爆炸、無洩漏"
        ]
      },
      "exemptions": [
        "使用鎳系電池(鎳氫電池、鎳鎘電池、鋅鎳電池等)的移動電源不適用"
      ],
      "related_tests": [],
      "source_reference": "6.1"
    },
    {
      "id": "GB47372-6.2",
      "normalized_id": "ELEC-OCUR",
      "name_zh": "充電電流控制 (移動電源)",
      "name_en": "Charging Current Control (Power Bank)",
      "section": "6.2",
      "category": "ELEC",
      "subcategory": "過電流 (Over-current)",
      "test_objects": [
        "PACK_SYSTEM"
      ],
      "conditions": {
        "soc": {
          "value": "放完電後 (0% SOC)",
          "detail": "按 4.3 規定放完電後進行試驗。",
          "source_reference": "6.2；4.3"
        },
        "fault_condition": {
          "value": "正常工作條件及單一故障條件分別測量",
          "detail": "在正常工作條件及單一故障條件下分別測量。",
          "source_reference": "6.2"
        },
        "sample_quantity": {
          "value": "1 個（樣品 B）",
          "detail": "4.6.2；表 2：樣品 B。",
          "source_reference": "4.6.2；表2"
        },
        "pre_conditioning": {
          "value": "預處理後，按 4.3 放完電",
          "detail": "4.6.1、4.4：所有移動電源先按 4.2 充滿電、4.3 放完電，每次充滿電、放完電之後靜置至少 1 小時，共 2 個充放電循環；6.2：按 4.3 規定放完電後進行試驗。",
          "source_reference": "4.6.1；4.4；4.3；6.2"
        }
      },
      "acceptance_criteria": {
        "summary": "不超最大充電電流",
        "details": [
          "輸入的充電電流最大值不應超過電池(或電池模塊)的最大充電電流 Icm (或 m × Icm)"
        ]
      },
      "exemptions": [
        "使用鎳系電池(鎳氫電池、鎳鎘電池、鋅鎳電池等)的移動電源不適用"
      ],
      "related_tests": [],
      "source_reference": "6.2"
    },
    {
      "id": "GB47372-6.3",
      "normalized_id": "ELEC-OD",
      "name_zh": "放電電壓控制 (移動電源)",
      "name_en": "Discharging Voltage Control (Power Bank)",
      "section": "6.3",
      "category": "ELEC",
      "subcategory": "過放電 (Over-discharge)",
      "test_objects": [
        "PACK_SYSTEM"
      ],
      "conditions": {
        "soc": {
          "value": "放完電後 (0% SOC)",
          "detail": "按 4.3 規定放完電後進行試驗。",
          "source_reference": "6.3；4.3"
        },
        "fault_condition": {
          "value": "正常工作條件及單一故障條件分別測量",
          "detail": "在正常工作條件及單一故障條件下分別測量。",
          "source_reference": "6.3"
        },
        "sample_quantity": {
          "value": "1 個（樣品 C）",
          "detail": "4.6.2；表 2：樣品 C。",
          "source_reference": "4.6.2；表2"
        },
        "pre_conditioning": {
          "value": "預處理後，按 4.3 放完電",
          "detail": "4.6.1、4.4：所有移動電源先按 4.2 充滿電、4.3 放完電，每次充滿電、放完電之後靜置至少 1 小時，共 2 個充放電循環；6.3：按 4.3 規定放完電後進行試驗。",
          "source_reference": "4.6.1；4.4；4.3；6.3"
        }
      },
      "acceptance_criteria": {
        "summary": "不低於截止電壓",
        "details": [
          "電池放電的最低電壓值不應低於電池的放電截止電壓 (Udo)"
        ]
      },
      "exemptions": [
        "使用鎳系電池(鎳氫電池、鎳鎘電池、鋅鎳電池等)的移動電源不適用"
      ],
      "related_tests": [],
      "source_reference": "6.3"
    },
    {
      "id": "GB47372-6.4",
      "normalized_id": "ELEC-OCUR",
      "name_zh": "放電電流控制 (移動電源)",
      "name_en": "Discharging Current Control (Power Bank)",
      "section": "6.4",
      "category": "ELEC",
      "subcategory": "過電流 (Over-current)",
      "test_objects": [
        "PACK_SYSTEM"
      ],
      "conditions": {
        "soc": {
          "value": "充滿電後 (100% SOC)",
          "detail": "按 4.2 規定充滿電後進行試驗。",
          "source_reference": "6.4；4.2"
        },
        "fault_condition": {
          "value": "正常工作條件及單一故障條件分別測量",
          "detail": "在正常工作條件及單一故障條件下分別測量。",
          "source_reference": "6.4"
        },
        "sample_quantity": {
          "value": "1 個（樣品 D）",
          "detail": "4.6.2；表 2：樣品 D。",
          "source_reference": "4.6.2；表2"
        },
        "pre_conditioning": {
          "value": "預處理後，按 4.2 充滿電",
          "detail": "4.6.1、4.4：所有移動電源先按 4.2 充滿電、4.3 放完電，每次充滿電、放完電之後靜置至少 1 小時，共 2 個充放電循環；6.4：按 4.2 規定充滿電後進行試驗。",
          "source_reference": "4.6.1；4.4；4.2；6.4"
        }
      },
      "acceptance_criteria": {
        "summary": "不超最大放電電流",
        "details": [
          "放電電流最大值不應超過電池(或電池模塊)的最大放電電流 Idm (或 m × Idm)"
        ]
      },
      "exemptions": [
        "使用鎳系電池(鎳氫電池、鎳鎘電池、鋅鎳電池等)的移動電源不適用"
      ],
      "related_tests": [],
      "source_reference": "6.4"
    },
    {
      "id": "GB47372-6.5",
      "normalized_id": "THERM-ABUSE",
      "name_zh": "充放電溫度控制 (移動電源)",
      "name_en": "Charge/Discharge Temperature Control (Power Bank)",
      "section": "6.5",
      "category": "THERM",
      "subcategory": "過溫保護 (Over-temperature Protection)",
      "test_objects": [
        "PACK_SYSTEM"
      ],
      "conditions": {
        "target_temperature": {
          "value": "充電高溫：Tcm + 4 °C；充電低溫：Tcl - 4 °C；放電高溫：Tdm + 4 °C",
          "detail": "將空電樣品置於 Tcm + 4 °C 中充電；將空電樣品置於 Tcl - 4 °C 中充電；將滿電樣品置於 Tdm + 4 °C 中放電。",
          "source_reference": "6.5"
        },
        "operation": {
          "value": "空電置於 Tcm + 4 °C 及 Tcl - 4 °C 充電；滿電置於 Tdm + 4 °C 放電",
          "detail": "將空電樣品置於 Tcm + 4 °C 中充電；將空電樣品置於 Tcl - 4 °C 中充電；將滿電樣品置於 Tdm + 4 °C 中放電。",
          "source_reference": "6.5"
        },
        "sample_quantity": {
          "value": "1 個（樣品 E）",
          "detail": "4.6.2；表 2：樣品 E。",
          "source_reference": "4.6.2；表2"
        },
        "pre_conditioning": {
          "value": "預處理後；a)、b) 放完電，c) 充滿電",
          "detail": "4.6.1、4.4：所有移動電源先按 4.2 充滿電、4.3 放完電，每次充滿電、放完電之後靜置至少 1 小時，共 2 個充放電循環；6.5：a)、b) 使用空電樣品，c) 使用滿電樣品（注 1：空電指按 4.3 放完電，滿電指按 4.2 充滿電）。",
          "source_reference": "4.6.1；4.4；6.5"
        }
      },
      "acceptance_criteria": {
        "summary": "啟動保護並停止充放電",
        "details": [
          "在樣品溫度達到設定溫度前，移動電源應啟動溫度保護並停止充電或放電"
        ]
      },
      "exemptions": [
        "使用鎳系電池(鎳氫電池、鎳鎘電池、鋅鎳電池等)的移動電源不適用"
      ],
      "related_tests": [],
      "source_reference": "6.5"
    },
    {
      "id": "GB47372-6.6",
      "normalized_id": "ELEC-SC-EXT",
      "name_zh": "端口短路保護 (移動電源)",
      "name_en": "Port Short Circuit Protection (Power Bank)",
      "section": "6.6",
      "category": "ELEC",
      "subcategory": "外部短路 (External Short Circuit)",
      "test_objects": [
        "PACK_SYSTEM"
      ],
      "conditions": {
        "soc": {
          "value": "充滿電後 (100% SOC)",
          "detail": "按 4.2 規定充滿電後進行試驗。",
          "source_reference": "6.6；4.2"
        },
        "external_resistance": {
          "value": "80 ± 20 mΩ",
          "detail": "輸出端口正負極之間、相線零線之間施加 (80±20) mΩ 的短路總電阻。外接總電阻小於等於 5 mΩ 之高壓大電流接觸器或專用電子短路負載。",
          "source_reference": "6.6"
        },
        "duration": {
          "value": "持續 2 小時後斷開",
          "detail": "持續 2 小時後斷開。",
          "source_reference": "6.6"
        },
        "apparatus": {
          "value": "負載電阻 ≤ 5 mΩ 之電子開關迴路",
          "detail": "外接總電阻小於等於 5 mΩ 之高壓大電流接觸器或專用電子短路負載。",
          "source_reference": "6.6"
        },
        "sample_quantity": {
          "value": "1 個（樣品 F）",
          "detail": "4.6.2；表 2：樣品 F；使用鎳系電池的移動電源僅 6.6、6.7 適用（表 2 注 b）。",
          "source_reference": "4.6.2；表2"
        },
        "pre_conditioning": {
          "value": "預處理後，按 4.2 充滿電",
          "detail": "4.6.1、4.4：所有移動電源先按 4.2 充滿電、4.3 放完電，每次充滿電、放完電之後靜置至少 1 小時，共 2 個充放電循環；6.6：按 4.2 規定充滿電後進行試驗。",
          "source_reference": "4.6.1；4.4；4.2；6.6"
        }
      },
      "acceptance_criteria": {
        "summary": "無起火、無爆炸、無洩漏",
        "details": [
          "電池最不利位置的最高溫升不應超過 10 K",
          "移動電源應無起火、無爆炸、無洩漏"
        ]
      },
      "exemptions": [],
      "related_tests": [],
      "source_reference": "6.6"
    },
    {
      "id": "GB47372-6.7",
      "normalized_id": "ELEC-CC",
      "name_zh": "端口誤操作 (移動電源)",
      "name_en": "Port Misoperation (Power Bank)",
      "section": "6.7",
      "category": "ELEC",
      "subcategory": "異常充電 (Abnormal Charging)",
      "test_objects": [
        "PACK_SYSTEM"
      ],
      "conditions": {
        "soc": {
          "value": "充滿電後 (100% SOC)",
          "detail": "按 4.2 規定充滿電後進行試驗。",
          "source_reference": "6.7；4.2"
        },
        "operation": {
          "value": "反向充電 1 小時；端口互連 1 小時",
          "detail": "單向輸出接口如與輸入接口一致，用直流電源按該端口最大輸出施加到輸出端口充電 1 小時；任一輸出端口與任一輸入端口用連接線連接，持續 1 小時。",
          "source_reference": "6.7"
        },
        "duration": {
          "value": "各 1 小時",
          "detail": "反向充電 1 小時，端口互連 1 小時。",
          "source_reference": "6.7"
        },
        "sample_quantity": {
          "value": "1 個（樣品 G）",
          "detail": "4.6.2；表 2：樣品 G；使用鎳系電池的移動電源僅 6.6、6.7 適用（表 2 注 b）。",
          "source_reference": "4.6.2；表2"
        },
        "pre_conditioning": {
          "value": "預處理後，按 4.2 充滿電",
          "detail": "4.6.1、4.4：所有移動電源先按 4.2 充滿電、4.3 放完電，每次充滿電、放完電之後靜置至少 1 小時，共 2 個充放電循環；6.7：按 4.2 規定充滿電後進行試驗。",
          "source_reference": "4.6.1；4.4；4.2；6.7"
        }
      },
      "acceptance_criteria": {
        "summary": "無起火、無爆炸、無洩漏",
        "details": [
          "移動電源應無起火、無爆炸、無洩漏"
        ]
      },
      "exemptions": [
        "交流端口不適用"
      ],
      "related_tests": [],
      "source_reference": "6.7"
    },
    {
      "id": "GB47372-6.8",
      "normalized_id": "BMS-MONITOR",
      "name_zh": "智能管理 (移動電源)",
      "name_en": "Intelligent Management (Power Bank)",
      "section": "6.8",
      "category": "ELEC",
      "subcategory": "智能管理 (Intelligent Management)",
      "test_objects": [
        "PACK_SYSTEM"
      ],
      "conditions": {
        "monitoring": {
          "value": "監測與存儲",
          "detail": "監測並存儲電壓、溫度、歷史異常等狀態",
          "source_reference": "6.8"
        },
        "sample_quantity": {
          "value": "1 個（樣品 H）",
          "detail": "4.6.2；表 2：樣品 H。",
          "source_reference": "4.6.2；表2"
        },
        "pre_conditioning": {
          "value": "預處理後，按 4.2 充滿電",
          "detail": "4.6.1、4.4：所有移動電源先按 4.2 充滿電、4.3 放完電，每次充滿電、放完電之後靜置至少 1 小時，共 2 個充放電循環；6.8：電壓精度檢測按 4.2 充滿電後靜置 1 小時再量測；異常溫度模擬使用按 4.2 充滿電的樣品。",
          "source_reference": "4.6.1；4.4；4.2；6.8"
        }
      },
      "acceptance_criteria": {
        "summary": "能記錄並提示異常",
        "details": [
          "能記錄電壓、溫度等狀態及歷史異常信息"
        ]
      },
      "exemptions": [
        "使用鎳系電池(鎳氫電池、鎳鎘電池、鋅鎳電池等)的移動電源不適用"
      ],
      "related_tests": [],
      "source_reference": "6.8"
    },
    {
      "id": "GB47372-6.9",
      "normalized_id": "ELEC-OC",
      "name_zh": "電壓調節 (移動電源)",
      "name_en": "Voltage Regulation (Power Bank)",
      "section": "6.9",
      "category": "ELEC",
      "subcategory": "充電電壓調節 (Charging Voltage Regulation)",
      "test_objects": [
        "PACK_SYSTEM"
      ],
      "conditions": {
        "operating_conditions": {
          "value": "依生產日期後時間或循環次數調節最高充電電壓",
          "detail": "依表 3（生產日期之後的時間：≤ 18 個月調至 ≤ n×(Ucl - 0.1)、≤ 30 個月調至 ≤ n×(Ucl - 0.15)、≤ 42 個月調至 ≤ n×(Ucl - 0.2)）或表 4（滿電循環次數）擇一調節最高充電電壓。",
          "source_reference": "6.9；表3；表4"
        },
        "cycles": {
          "value": "表 4：滿電循環 ≤ 70 / 140 / 210 次調節最高充電電壓",
          "detail": "依表 4（與表 3 擇一）：滿電循環次數 ≤ 70 次調至 ≤ n×(Ucl - 0.1)；≤ 140 次調至 ≤ n×(Ucl - 0.15)；≤ 210 次調至 ≤ n×(Ucl - 0.2)。",
          "source_reference": "6.9；表4"
        },
        "sample_quantity": {
          "value": "1 個（樣品 I）",
          "detail": "4.6.2；表 2：樣品 I。",
          "source_reference": "4.6.2；表2"
        },
        "pre_conditioning": {
          "value": "完成 4.4 預處理",
          "detail": "4.6.1、4.4：所有移動電源先按 4.2 充滿電、4.3 放完電，每次充滿電、放完電之後靜置至少 1 小時，共 2 個充放電循環；6.9：條文未另規定充放電狀態。",
          "source_reference": "4.6.1；4.4；6.9"
        }
      },
      "acceptance_criteria": {
        "summary": "能下調最大充電電壓",
        "details": [
          "具備根據時間或循環次數下調最大充電電壓的功能"
        ]
      },
      "exemptions": [
        "使用鎳系電池(鎳氫電池、鎳鎘電池、鋅鎳電池等)的移動電源不適用"
      ],
      "related_tests": [],
      "source_reference": "6.9"
    },
    {
      "id": "GB47372-6.10",
      "normalized_id": "ELEC-OD",
      "name_zh": "異常禁用 (移動電源)",
      "name_en": "Abnormal Disable (Power Bank)",
      "section": "6.10",
      "category": "ELEC",
      "subcategory": "欠壓與過壓禁用 (Under/Over-voltage Disable)",
      "test_objects": [
        "PACK_SYSTEM"
      ],
      "conditions": {
        "fault_condition": {
          "value": "欠壓 0.4 × Udo (保持 10 秒)；過壓 Uup + 0.3 V (保持 2 秒)",
          "detail": "電池調整至 0.4 × Udo 保持 10 秒，維持該電壓進行充放電；電池調整至 Uup + 0.3 V 保持 2 秒，維持該電壓進行充放電。",
          "source_reference": "6.10"
        },
        "duration": {
          "value": "欠壓保持 10 秒；過壓保持 2 秒",
          "detail": "電池調整至 0.4 × Udo 保持 10 秒，維持該電壓進行充放電；電池調整至 Uup + 0.3 V 保持 2 秒，維持該電壓進行充放電。",
          "source_reference": "6.10"
        },
        "sample_quantity": {
          "value": "2 個（樣品 J、K）",
          "detail": "4.6.2；表 2：樣品 J、K。",
          "source_reference": "4.6.2；表2"
        },
        "pre_conditioning": {
          "value": "預處理後；a) 放完電，b) 充滿電",
          "detail": "4.6.1、4.4：所有移動電源先按 4.2 充滿電、4.3 放完電，每次充滿電、放完電之後靜置至少 1 小時，共 2 個充放電循環；6.10：a) 欠壓禁用按 4.3 放完電後試驗；b) 過壓禁用按 4.2 充滿電後試驗。",
          "source_reference": "4.6.1；4.4；6.10"
        }
      },
      "acceptance_criteria": {
        "summary": "不能充放電",
        "details": [
          "移動電源應不能充電和放電",
          "允許短暫或瞬間的單次充電"
        ]
      },
      "exemptions": [
        "欠壓禁用不適用於鈉離子電池",
        "使用鎳系電池(鎳氫電池、鎳鎘電池、鋅鎳電池等)的移動電源不適用"
      ],
      "related_tests": [],
      "source_reference": "6.10"
    },
    {
      "id": "GB47372-7.1",
      "normalized_id": "ELEC-OC",
      "name_zh": "過充電 (電池)",
      "name_en": "Overcharge (Battery)",
      "section": "7.1",
      "category": "ELEC",
      "subcategory": "過充電 (Overcharge)",
      "test_objects": [
        "CELL",
        "PACK_SYSTEM"
      ],
      "conditions": {
        "soc": {
          "value": "充滿電後 (100% SOC)",
          "detail": "按照標準方法充滿電後。",
          "source_reference": "7.1；7 注1"
        },
        "charging_current": {
          "value": "0.2 It 恆流充電",
          "detail": "用 0.2 It 恆流充電。",
          "source_reference": "7.1"
        },
        "charging_voltage": {
          "value": "1.3 × Ucl (充電限制電壓)",
          "detail": "充電至 1.3 × Ucl (充電限制電壓)。",
          "source_reference": "7.1"
        },
        "duration": {
          "value": "恆壓充電 1 小時或總充電時間達 7 小時停止",
          "detail": "繼續恆壓充電 1 小時 停止，或總充電時間達到 7 小時 停止試驗。",
          "source_reference": "7.1"
        },
        "sample_quantity": {
          "value": "3 個（樣品 1～3）",
          "detail": "4.6.2；表 1：樣品 1～3。",
          "source_reference": "4.6.2；表1"
        },
        "pre_conditioning": {
          "value": "預處理後，按標準方法充滿電",
          "detail": "4.6.1、4.4：所有樣品先完成預處理；鋰離子電池的充電、放電、預處理按照 GB 31241 規定進行；7.1：按標準方法充滿電後進行試驗（第 7 章注 1：標準充電方法見 4.4）。",
          "source_reference": "4.6.1；4.4；7 注1；7.1"
        }
      },
      "acceptance_criteria": {
        "summary": "無起火、無爆炸",
        "details": [
          "電池應無起火、無爆炸"
        ]
      },
      "exemptions": [
        "不適用於鎳系電池(鎳氫電池、鎳鎘電池、鋅鎳電池等)"
      ],
      "related_tests": [],
      "source_reference": "7.1"
    },
    {
      "id": "GB47372-7.2",
      "normalized_id": "MECH-CRUSH",
      "name_zh": "擠壓 (電池)",
      "name_en": "Crush (Battery)",
      "section": "7.2",
      "category": "MECH",
      "subcategory": "擠壓 (Crush)",
      "test_objects": [
        "CELL",
        "PACK_SYSTEM"
      ],
      "conditions": {
        "soc": {
          "value": "充滿電後 (100% SOC)",
          "detail": "按照標準方法充滿電後。",
          "source_reference": "7.2；7 注1"
        },
        "apparatus": {
          "value": "直徑 25 mm 鋼質半圓柱體",
          "detail": "直徑 25 mm 的鋼質半圓柱體。",
          "source_reference": "7.2"
        },
        "crush_speed": {
          "value": "0.1 mm/s",
          "detail": "擠壓速度為 0.1 mm/s。",
          "source_reference": "7.2"
        },
        "force": {
          "value": "硬殼及圓柱：20 ± 1.2 kN；軟包：按表 5 規定",
          "detail": "硬殼方形電池和圓柱形電池擠壓力為 20 kN ± 1.2 kN；軟包方形電池根據寬度按照表 5 規定的擠壓力進行。",
          "source_reference": "7.2；表5"
        },
        "termination": {
          "value": "壓力達最大值或電池電壓降 1/3",
          "detail": "壓力達到最大值或電池電壓下降三分之一。",
          "source_reference": "7.2"
        },
        "observation": {
          "value": "擠壓停止後觀察 5 分鐘",
          "detail": "7.2：壓力達到最大值或電壓下降三分之一即停止擠壓，並觀察 5 分鐘。",
          "source_reference": "7.2"
        },
        "sample_quantity": {
          "value": "3 個（樣品 4～6）",
          "detail": "4.6.2；表 1：樣品 4～6。",
          "source_reference": "4.6.2；表1"
        },
        "pre_conditioning": {
          "value": "預處理後，按標準方法充滿電",
          "detail": "4.6.1、4.4：所有樣品先完成預處理；鋰離子電池的充電、放電、預處理按照 GB 31241 規定進行；7.2：按標準方法充滿電後進行試驗（第 7 章注 1：標準充電方法見 4.4）。",
          "source_reference": "4.6.1；4.4；7 注1；7.2"
        }
      },
      "acceptance_criteria": {
        "summary": "無起火、無爆炸",
        "details": [
          "電池應無起火、無爆炸"
        ]
      },
      "exemptions": [],
      "related_tests": [],
      "source_reference": "7.2"
    },
    {
      "id": "GB47372-7.3",
      "normalized_id": "THERM-ABUSE",
      "name_zh": "熱濫用 (電池)",
      "name_en": "Thermal Abuse (Battery)",
      "section": "7.3",
      "category": "THERM",
      "subcategory": "熱濫用 (Thermal Abuse)",
      "test_objects": [
        "CELL",
        "PACK_SYSTEM"
      ],
      "conditions": {
        "soc": {
          "value": "充滿電後 (100% SOC)",
          "detail": "按照標準方法充滿電後。",
          "source_reference": "7.3；7 注1"
        },
        "heating_rate": {
          "value": "5 ± 2 °C/min",
          "detail": "以 (5 ± 2) °C/min 的溫升速率進行升溫。",
          "source_reference": "7.3"
        },
        "target_temperature": {
          "value": "135 ± 2 °C",
          "detail": "箱內溫度達到 135 °C ± 2 °C。",
          "source_reference": "7.3"
        },
        "duration": {
          "value": "恆溫並持續 60 分鐘",
          "detail": "恆溫並持續 60 分鐘。",
          "source_reference": "7.3"
        },
        "sample_quantity": {
          "value": "3 個（樣品 7～9）",
          "detail": "4.6.2；表 1：樣品 7～9。",
          "source_reference": "4.6.2；表1"
        },
        "pre_conditioning": {
          "value": "預處理後，按標準方法充滿電",
          "detail": "4.6.1、4.4：所有樣品先完成預處理；鋰離子電池的充電、放電、預處理按照 GB 31241 規定進行；7.3：按標準方法充滿電後進行試驗（第 7 章注 1：標準充電方法見 4.4）。",
          "source_reference": "4.6.1；4.4；7 注1；7.3"
        }
      },
      "acceptance_criteria": {
        "summary": "無起火、無爆炸",
        "details": [
          "電池應無起火、無爆炸"
        ]
      },
      "exemptions": [],
      "related_tests": [],
      "source_reference": "7.3"
    },
    {
      "id": "GB47372-7.4",
      "normalized_id": "MECH-NAIL",
      "name_zh": "針刺 (電池)",
      "name_en": "Nail Penetration (Battery)",
      "section": "7.4",
      "category": "MECH",
      "subcategory": "針刺 (Nail Penetration)",
      "test_objects": [
        "CELL",
        "PACK_SYSTEM"
      ],
      "conditions": {
        "soc": {
          "value": "充滿電後 (100% SOC)",
          "detail": "按照標準方法充滿電後。",
          "source_reference": "7.4；7 注1"
        },
        "nail_diameter": {
          "value": "直徑 4 mm 耐高溫鋼針 (鎢鋼)",
          "detail": "直徑為 4 mm 的耐高溫鋼針（如鎢鋼），針尖圓錐角為 14°。",
          "source_reference": "7.4"
        },
        "penetration_speed": {
          "value": "20 ± 1 mm/s",
          "detail": "以 (20 ± 1) mm/s 的速度貫穿電池。",
          "source_reference": "7.4"
        },
        "observation": {
          "value": "鋼針停留在電池中觀察 5 分鐘",
          "detail": "7.4：鋼針完全穿過電池後停留在電池中，觀察 5 分鐘。",
          "source_reference": "7.4"
        },
        "sample_quantity": {
          "value": "3 個（樣品 10～12）",
          "detail": "4.6.2；表 1：樣品 10～12。",
          "source_reference": "4.6.2；表1"
        },
        "pre_conditioning": {
          "value": "預處理後，按標準方法充滿電",
          "detail": "4.6.1、4.4：所有樣品先完成預處理；鋰離子電池的充電、放電、預處理按照 GB 31241 規定進行；7.4：按標準方法充滿電後進行試驗（第 7 章注 1：標準充電方法見 4.4）。",
          "source_reference": "4.6.1；4.4；7 注1；7.4"
        }
      },
      "acceptance_criteria": {
        "summary": "無起火、無爆炸",
        "details": [
          "電池應無起火、無爆炸"
        ]
      },
      "exemptions": [],
      "related_tests": [],
      "source_reference": "7.4"
    },
    {
      "id": "GB47372-7.5",
      "normalized_id": "ELEC-PLATING",
      "name_zh": "析鋰 (電池)",
      "name_en": "Lithium Plating (Battery)",
      "section": "7.5",
      "category": "ELEC",
      "subcategory": "析鋰循環 (Lithium Plating Cycle)",
      "test_objects": [
        "CELL"
      ],
      "conditions": {
        "temperature": {
          "value": "25 ± 5 °C",
          "detail": "環境溫度 25 ± 5 °C 下進行。",
          "source_reference": "7.5"
        },
        "charge": {
          "value": "0.8 × Icm 恆流充電至 (Ucl - 0.1 V)",
          "detail": "以 0.8 × Icm 恆流充電至 (Ucl - 0.1 V)。",
          "source_reference": "7.5"
        },
        "discharge": {
          "value": "1 It 恆流放電至 Ude",
          "detail": "以 1 It 恆流放電至 Ude。",
          "source_reference": "7.5"
        },
        "cycles": {
          "value": "300 次充放電循環 (間隔 10 分鐘)",
          "detail": "進行 300 次充放電循環，間隔 10 分鐘。",
          "source_reference": "7.5"
        },
        "teardown": {
          "value": "拆解檢查",
          "detail": "滿電狀態下進行拆解檢查負極析鋰情況",
          "source_reference": "7.5"
        },
        "sample_quantity": {
          "value": "3 個（樣品 13～15）",
          "detail": "4.6.2；表 1：樣品 13～15；本試驗僅適用於鋰離子電池。7.5 d)：c) 停止循環後析鋰判定合格時，更換 3 個全新樣品，充放電電流調為原來的 0.8 倍重新循環。",
          "source_reference": "4.6.2；表1；7.5"
        },
        "pre_conditioning": {
          "value": "完成 4.4 預處理",
          "detail": "4.6.1、4.4：所有樣品先完成預處理；鋰離子電池的充電、放電、預處理按照 GB 31241 規定進行；7.5：以 0.8 × Icm 充電、1It 放電的循環即為試驗本身，未另規定試驗前的充電狀態。",
          "source_reference": "4.6.1；4.4；7 注1；7.5"
        }
      },
      "acceptance_criteria": {
        "summary": "無嚴重析鋰",
        "details": [
          "尺寸 ≥ 0.2 mm² 的析鋰點數量不超過 5 個",
          "總析鋰面積不超過 1 mm²"
        ]
      },
      "exemptions": [
        "僅適用於鋰離子電池",
        "固態電池等無法分離負極片的電池不適用"
      ],
      "related_tests": [],
      "source_reference": "7.5"
    },
    {
      "id": "GB47372-7.6",
      "normalized_id": "THERM-PROP",
      "name_zh": "熱失控 (電池)",
      "name_en": "Thermal Runaway (Battery)",
      "section": "7.6",
      "category": "THERM",
      "subcategory": "熱失控 (Thermal Runaway)",
      "test_objects": [
        "CELL",
        "PACK_SYSTEM"
      ],
      "conditions": {
        "soc": {
          "value": "充滿電後 (100% SOC)",
          "detail": "按照標準方法充滿電後。",
          "source_reference": "7.6；B.2.2"
        },
        "trigger": {
          "value": "加熱觸發 (最大功率持續加熱，表 B.1)",
          "detail": "啟動加熱裝置，以最大功率持續加熱（表 B.1），直至發生熱失控或溫度達到 300 °C。",
          "source_reference": "7.6；B.2.2；表B.1"
        },
        "termination_for_trigger": {
          "value": "發生熱失控或溫度達到 300 °C",
          "detail": "直至發生熱失控或溫度達到 300 °C。表 B.1。",
          "source_reference": "7.6；B.2.2"
        },
        "sample_quantity": {
          "value": "3 個（樣品 16～18）",
          "detail": "4.6.2；表 1：樣品 16～18；本試驗僅適用於便攜式儲能電源用電池。",
          "source_reference": "4.6.2；表1"
        },
        "pre_conditioning": {
          "value": "預處理後，按標準方法充滿電",
          "detail": "4.6.1、4.4：所有樣品先完成預處理；鋰離子電池的充電、放電、預處理按照 GB 31241 規定進行；附錄 B.2.2：將試驗對象按標準方法充滿電後，立刻啟動加熱裝置。",
          "source_reference": "4.6.1；4.4；7 注1；B.2.2"
        },
        "observation_period": {
          "value": "加熱期間及加熱結束後 1 小時內",
          "detail": "附錄 B.2.2：加熱過程中及加熱結束 1 小時內，如果發生起火、爆炸，則試驗終止。",
          "source_reference": "7.6；B.2.2"
        }
      },
      "acceptance_criteria": {
        "summary": "無起火、無爆炸",
        "details": [
          "電池應無起火、無爆炸"
        ]
      },
      "exemptions": [
        "僅適用於便攜式儲能電源用電池",
        "不適用於鎳系電池"
      ],
      "related_tests": [],
      "source_reference": "7.6, 附錄B"
    }
  ],
  "test_sequence": {
    "description": "本標準未規定試驗順序；各試驗項目使用獨立樣品，樣品數量與編號見表 1、表 2（4.6.2）。所有樣品均先依 4.4 完成預處理再進行型式試驗。",
    "sequences": [
      {
        "group": "移動電源用電池（表 1）",
        "samples": "①#～⑱#",
        "tests": [
          "GB47372-7.1",
          "GB47372-7.2",
          "GB47372-7.3",
          "GB47372-7.4",
          "GB47372-7.5",
          "GB47372-7.6"
        ],
        "rule": "7.1 過充電＝①～③、7.2 擠壓＝④～⑥、7.3 熱濫用＝⑦～⑨、7.4 針刺＝⑩～⑫、7.5 析鋰＝⑬～⑮（僅適用於鋰離子電池）、7.6 熱失控＝⑯～⑱（僅適用於便攜式儲能電源用電池）。",
        "source_reference": "表 1"
      },
      {
        "group": "移動電源（表 2）",
        "samples": "A～K",
        "tests": [
          "GB47372-6.1",
          "GB47372-6.2",
          "GB47372-6.3",
          "GB47372-6.4",
          "GB47372-6.5",
          "GB47372-6.6",
          "GB47372-6.7",
          "GB47372-6.8",
          "GB47372-6.9",
          "GB47372-6.10"
        ],
        "rule": "每項以一個字母編號的樣品進行：6.1＝A、6.2＝B、6.3＝C、6.4＝D、6.5＝E、6.6＝F、6.7＝G、6.8＝H、6.9＝I、6.10＝J、K。使用鎳系電池的移動電源僅 6.6、6.7 適用。",
        "source_reference": "表 2"
      }
    ]
  },
  "metadata": {
    "schema_version": "2.0",
    "created_by": "PDF 萃取子代理（2026-06-25 批次匯入，見 AGENTS.md）",
    "created_date": "2026-06-25",
    "extraction_method": "由原始 PDF 萃取為 Schema v2.0，並以 opencc 轉為繁體中文。",
    "source_files": [
      "docs/source_pdfs/2026-06-25 add/GB47372-2026.pdf"
    ],
    "enrichment": "2026-09-24 Phase 2 以腳本補上 sample_quantity、pre_conditioning、observation_period；2026-09-26 已逐項對照原文核對：有原文依據者改為原文規定並附條款（source_reference），原文未規定者刪除。",
    "test_sequence_source": "2026-09-24 依原文樣品表與試驗順序規定補入（出處見各組 source_reference）。",
    "total_tests": 16,
    "parameter_review": [
      "2026-11-17：依原文補齊試驗參數（GB47372-6.1、GB47372-6.2、GB47372-6.3、GB47372-6.4、GB47372-6.5、GB47372-6.6、GB47372-6.7、GB47372-6.8、GB47372-6.9、GB47372-6.10、GB47372-7.1、GB47372-7.2、GB47372-7.3、GB47372-7.4、GB47372-7.5、GB47372-7.6），出處見各欄位 source_reference。"
    ]
  }
}
