Repository: kluorvoeDing/standard-dictionary

# 電池安全標準橫向比對

把各國電池安全標準的測試條件拆成結構化資料，放在同一張表上逐項對照。

**網站：** <https://standard-dictionary.vercel.app>

收錄 **30 份標準、512 項測試**，涵蓋 GB、UL、IEC、UN、JIS、AIS、SAND 等體系，從手機電池到儲能系統。

---

## 能做什麼

| 功能 | 說明 |
|---|---|
| **橫向比對** | 選 2～5 份標準，同一參數排在同一列，例如短路電阻、擠壓力、跌落高度。數值不同的列會標出來。 |
| **只看差異** | 隱藏相同的列和完全相同的測試，只留真正不同的地方。 |
| **試驗程序** | 每項測試的樣品數量、前置處理、觀察期，全部附原文條款出處。 |
| **快速檢索** | 按 `/` 或 `⌘K`／`Ctrl+K`。數值依「數字＋單位」比對，輸入「6V」找得到「6.0 V」，輸入「1m」不會找到「1 mm」。 |
| **總覽矩陣** | 全部測試項目一覽，可匯出 CSV 或列印。 |
| **AI 小幫手** | 針對選取的標準提問；沒選標準時以全庫資料回答。 |
| **分享比對** | 比對狀態寫在網址上，複製網址就能分享同一個比對畫面。 |

---

File: data/GB47741.json (part 1 of 2)
{
  "schema_version": "2.0",
  "document": {
    "id": "GB47741",
    "full_name": "Safety technical specification for batteries used in electrically powered wheelchair",
    "full_name_zh": "電動輪椅車用電池安全技術規範",
    "short_name": "GB 47741",
    "publisher": "國家市場監督管理總局 / 國家標準化管理委員會",
    "publication_date": "2026-05-25",
    "type": "standard",
    "scope": "適用於電動輪椅車用鉛酸蓄電池、鎳系電池、鋰離子電池和鈉離子電池以及電池組。也適用於手動輪椅車電動助力裝置用電池和電池組。",
    "applicable_objects": [
      "CELL",
      "PACK_SYSTEM"
    ],
    "source_pdf": "GB47741-2026.pdf"
  },
  "terms": [
    {
      "term_zh": "充電限制電壓",
      "term_en": "limited charging voltage",
      "definition": "製造商規定的電池或電池組的額定最大充電電壓。"
    },
    {
      "term_zh": "熱失控",
      "term_en": "thermal runaway",
      "definition": "電池內部發生放熱連鎖反應，導致溫度急劇上升的現象。"
    }
  ],
  "tests": [
    {
      "id": "GB47741-6.1",
      "normalized_id": "ELEC-SC-EXT",
      "name_zh": "高溫外部短路 (鋰/鈉電池)",
      "name_en": "High temperature external short circuit (Li/Na Cell)",
      "section": "6.1",
      "category": "ELEC",
      "test_objects": [
        "CELL"
      ],
      "conditions": {
        "temperature": {
          "value": "57 ± 4 °C",
          "source_reference": "6.1"
        },
        "external_resistance": {
          "value": "20 ± 5 mΩ",
          "source_reference": "6.1"
        },
        "termination": {
          "value": "降溫後維持 1 小時",
          "source_reference": "6.1"
        },
        "pre_conditioning": {
          "value": "預處理後充滿電，於 57 °C±4 °C 待溫後再放置 6 小時",
          "detail": "4.6.4 a)：先按 4.5 進行 1 次充放電循環（表 1 注 b）；6.1：按 4.5.1 充滿電後放置在 57 °C±4 °C 的環境中，電池溫度達到 57 °C±4 °C 後再放置 6 小時，然後短路。",
          "source_reference": "4.6.4；4.5.1；6.1；表 1"
        },
        "sample_quantity": {
          "value": "5 個（樣品 1～5）",
          "detail": "4.6.2；表 1：樣品 1～5，與 7.1、7.2、7.3、7.4 共用（表 1 注 b：預處理僅 1 次充放電循環）。",
          "source_reference": "4.6.2；表 1"
        }
      },
      "acceptance_criteria": {
        "summary": "無起火、無破裂、無解體",
        "details": [
          "電池表面溫度應不超過 170 °C",
          "電池應無解體、無破裂、無起火"
        ]
      }
    },
    {
      "id": "GB47741-6.2",
      "normalized_id": "ELEC-OC",
      "name_zh": "過充電 (鋰/鈉電池)",
      "name_en": "Overcharge (Li/Na Cell)",
      "section": "6.2",
      "category": "ELEC",
      "test_objects": [
        "CELL"
      ],
      "conditions": {
        "charging_current": {
          "value": "最大充電電流",
          "source_reference": "6.2"
        },
        "charging_voltage": {
          "value": "1.5 倍充電限制電壓",
          "source_reference": "6.2"
        },
        "duration": {
          "value": "1 小時 或總 1.5 小時",
          "source_reference": "6.2"
        },
        "sample_quantity": {
          "value": "3 個（樣品 6～8）",
          "detail": "4.6.2；表 1：樣品 6～8。",
          "source_reference": "4.6.2；表 1"
        },
        "pre_conditioning": {
          "value": "預處理後，按 4.5.1 充滿電",
          "detail": "4.6.4 a)：先按 4.5 進行充放電循環（無特殊規定時為 2 次，充放電之間擱置 10 分鐘或 30 分鐘）；6.2：按 4.5.1 規定的試驗方法充滿電後進行試驗。",
          "source_reference": "4.6.4；4.5.1；6.2"
        }
      },
      "acceptance_criteria": {
        "summary": "無起火、無爆炸",
        "details": [
          "電池應無起火、無爆炸"
        ]
      }
    },
    {
      "id": "GB47741-6.3",
      "normalized_id": "ELEC-FD",
      "name_zh": "強制放電 (鋰/鈉電池)",
      "name_en": "Forced discharge (Li/Na Cell)",
      "section": "6.3",
      "category": "ELEC",
      "test_objects": [
        "CELL"
      ],
      "conditions": {
        "current": {
          "value": "1 It 反向充電",
          "source_reference": "6.3"
        },
        "duration": {
          "value": "共計 90 分鐘",
          "source_reference": "6.3"
        },
        "sample_quantity": {
          "value": "3 個（樣品 9～11）",
          "detail": "4.6.2；表 1：樣品 9～11。",
          "source_reference": "4.6.2；表 1"
        },
        "pre_conditioning": {
          "value": "預處理後，按 4.5.2 放完電",
          "detail": "4.6.4 a)：先按 4.5 進行充放電循環（無特殊規定時為 2 次，充放電之間擱置 10 分鐘或 30 分鐘）；6.3：按 4.5.2 規定的試驗方法放完電後進行試驗。",
          "source_reference": "4.6.4；4.5.2；6.3"
        }
      },
      "acceptance_criteria": {
        "summary": "無起火、無爆炸",
        "details": [
          "電池應無起火、無爆炸"
        ]
      }
    },
    {
      "id": "GB47741-7.1",
      "normalized_id": "THERM-ALT",
      "name_zh": "低氣壓 (鋰/鈉電池)",
      "name_en": "Low pressure (Li/Na Cell)",
      "section": "7.1",
      "category": "THERM",
      "test_objects": [
        "CELL"
      ],
      "conditions": {
        "pressure": {
          "value": "≤ 11.6 kPa",
          "source_reference": "7.1"
        },
        "temperature": {
          "value": "20 ± 5 °C",
          "source_reference": "7.1"
        },
        "duration": {
          "value": "≥ 6 小時",
          "source_reference": "7.1"
        },
        "sample_quantity": {
          "value": "5 個（樣品 1～5）",
          "detail": "4.6.2；表 1：樣品 1～5，與 6.1、7.2、7.3、7.4 共用（表 1 注 b）。",
          "source_reference": "4.6.2；表 1"
        },
        "pre_conditioning": {
          "value": "預處理後，按 4.5.1 充滿電",
          "detail": "4.6.4 a)：先按 4.5 進行 1 次充放電循環（表 1 注 b）；7.1：按 4.5.1 規定的試驗方法充滿電後進行試驗。",
          "source_reference": "4.6.4；4.5.1；7.1；表 1"
        }
      },
      "acceptance_criteria": {
        "summary": "無起火、無洩漏、無破裂",
        "details": [
          "電池應無起火、無洩氣、無解體、無破裂、無洩漏",
          "試驗後開路電壓不低於該項試驗前的 90%"
        ]
      }
    },
    {
      "id": "GB47741-7.2",
      "normalized_id": "THERM-CYCLE",
      "name_zh": "溫度循環 (鋰/鈉電池)",
      "name_en": "Temperature cycling (Li/Na Cell)",
      "section": "7.2",
      "category": "THERM",
      "test_objects": [
        "CELL"
      ],
      "conditions": {
        "high_temperature": {
          "value": "72 ± 2 °C (保持 6 小時)",
          "source_reference": "7.2"
        },
        "low_temperature": {
          "value": "-40 ± 2 °C (保持 6 小時)",
          "source_reference": "7.2"
        },
        "cycles": {
          "value": "10 次循環",
          "source_reference": "7.2"
        },
        "dwell_time": {
          "value": "大型電池 (>500 g) 保持時間應為 12 小時",
          "detail": "對於大型電池(>500 g)，保持時間應為 12 小時。",
          "source_reference": "7.2；3.3"
        },
        "post_test_conditioning": {
          "value": "24 小時靜置",
          "detail": "試驗後在室溫 20 °C±5 °C下至少保存 24 小時。",
          "source_reference": "7.2"
        },
        "sample_quantity": {
          "value": "5 個（樣品 1～5）",
          "detail": "4.6.2；表 1：樣品 1～5，與 6.1、7.1、7.3、7.4 共用（表 1 注 b）。",
          "source_reference": "4.6.2；表 1"
        },
        "pre_conditioning": {
          "value": "預處理後，按 4.5.1 充滿電",
          "detail": "4.6.4 a)：先按 4.5 進行 1 次充放電循環（表 1 注 b）；7.2：按 4.5.1 規定的試驗方法充滿電後進行試驗。",
          "source_reference": "4.6.4；4.5.1；7.2；表 1"
        },
        "observation_period": {
          "value": "循環後室溫存放至少 24 小時",
          "detail": "7.2 d)：在室溫 20 °C±5 °C 下至少保存 24 小時。",
          "source_reference": "7.2"
        }
      },
      "acceptance_criteria": {
        "summary": "無起火、無洩漏、無破裂",
        "details": [
          "電池應無起火、無洩氣、無解體、無破裂、無洩漏",
          "試驗後開路電壓不低於該項試驗前的 90%"
        ]
      }
    },
    {
      "id": "GB47741-7.3",
      "normalized_id": "MECH-VIB",
      "name_zh": "振動 (鋰/鈉電池)",
      "name_en": "Vibration (Li/Na Cell)",
      "section": "7.3",
      "category": "MECH",
      "test_objects": [
        "CELL"
      ],
      "conditions": {
        "vibration_frequency": {
          "value": "7 Hz～200 Hz",
          "source_reference": "7.3"
        },
        "acceleration_peak": {
          "value": "8 gn",
          "source_reference": "7.3"
        },
        "test_duration": {
          "value": "每方向 3 小時",
          "source_reference": "7.3"
        },
        "sample_quantity": {
          "value": "5 個（樣品 1～5）",
          "detail": "4.6.2；表 1：樣品 1～5，與 6.1、7.1、7.2、7.4 共用（表 1 注 b）。",
          "source_reference": "4.6.2；表 1"
        },
        "pre_conditioning": {
          "value": "預處理後，按 4.5.1 充滿電",
          "detail": "4.6.4 a)：先按 4.5 進行 1 次充放電循環（表 1 注 b）；7.3：按 4.5.1 規定的試驗方法充滿電後進行試驗。",
          "source_reference": "4.6.4；4.5.1；7.3；表 1"
        }
      },
      "acceptance_criteria": {
        "summary": "無起火、無洩漏、無破裂",
        "details": [
          "電池應無起火、無洩氣、無解體、無破裂、無洩漏",
          "開路電壓應不低於該項試驗前的 90%"
        ]
      }
    },
    {
      "id": "GB47741-7.4",
      "normalized_id": "MECH-SHOCK",
      "name_zh": "加速度衝擊 (鋰/鈉電池)",
      "name_en": "Acceleration shock (Li/Na Cell)",
      "section": "7.4",
      "category": "MECH",
      "test_objects": [
        "CELL"
      ],
      "conditions": {
        "acceleration_peak": {
          "value": "150 gn (大電池 50 gn)",
          "source_reference": "7.4"
        },
        "pulse_duration": {
          "value": "6 ms (大電池 11 ms)",
          "source_reference": "7.4"
        },
        "shock_count": {
          "value": "每個方向 3 次",
          "source_reference": "7.4"
        },
        "sample_quantity": {
          "value": "5 個（樣品 1～5）",
          "detail": "4.6.2；表 1：樣品 1～5，與 6.1、7.1、7.2、7.3 共用（表 1 注 b）。",
          "source_reference": "4.6.2；表 1"
        },
        "pre_conditioning": {
          "value": "預處理後，按 4.5.1 充滿電",
          "detail": "4.6.4 a)：先按 4.5 進行 1 次充放電循環（表 1 注 b）；7.4：按 4.5.1 規定的試驗方法充滿電後進行試驗。",
          "source_reference": "4.6.4；4.5.1；7.4；表 1"
        }
      },
      "acceptance_criteria": {
        "summary": "無起火、無洩漏、無破裂",
        "details": [
          "電池應無起火、無洩氣、無解體、無破裂、無洩漏",
          "開路電壓應不低於試驗前的 90%"
        ]
      }
    },
    {
      "id": "GB47741-7.5",
      "normalized_id": "MECH-DROP",
      "name_zh": "跌落 (鋰/鈉電池)",
      "name_en": "Drop (Li/Na Cell)",
      "section": "7.5",
      "category": "MECH",
      "test_objects": [
        "CELL"
      ],
      "conditions": {
        "drop_height": {
          "value": "1 m",
          "source_reference": "7.5"
        },
        "drop_surface": {
          "value": "混凝土板",
          "source_reference": "7.5"
        },
        "drop_count": {
          "value": "4 次或 6 次",
          "source_reference": "7.5"
        },
        "sample_quantity": {
          "value": "3 個（樣品 12～14）",
          "detail": "4.6.2；表 1：樣品 12～14。",
          "source_reference": "4.6.2；表 1"
        },
        "pre_conditioning": {
          "value": "預處理後，按 4.5.1 充滿電",
          "detail": "4.6.4 a)：先按 4.5 進行充放電循環（無特殊規定時為 2 次，充放電之間擱置 10 分鐘或 30 分鐘）；7.5：按 4.5.1 規定的試驗方法充滿電後進行試驗。",
          "source_reference": "4.6.4；4.5.1；7.5"
        }
      },
      "acceptance_criteria": {
        "summary": "無起火、無爆炸",
        "details": [
          "電池應無起火、無爆炸"
        ]
      }
    },
    {
      "id": "GB47741-7.6",
      "normalized_id": "MECH-IMPACT",
      "name_zh": "重物衝擊 (鋰/鈉電池)",
      "name_en": "Heavy impact (Li/Na Cell)",
      "section": "7.6",
      "category": "MECH",
      "test_objects": [
        "CELL"
      ],
      "conditions": {
        "impact_mass": {
          "value": "9.1 ± 0.1 kg",
          "source_reference": "7.6"
        },
        "drop_height": {
          "value": "610 ± 25 mm",
          "source_reference": "7.6"
        },
        "steel_bar": {
          "value": "直徑 15.8 ± 0.1 mm 金屬棒",
          "source_reference": "7.6"
        },
        "observation": {
          "value": "觀察 6 小時",
          "detail": "試驗後觀察 6 小時。",
          "source_reference": "7.6"
        },
        "sample_quantity": {
          "value": "3 個（樣品 15～17）",
          "detail": "4.6.2；表 1：樣品 15～17。",
          "source_reference": "4.6.2；表 1"
        },
        "pre_conditioning": {
          "value": "預處理後，按 4.5.1 充滿電",
          "detail": "4.6.4 a)：先按 4.5 進行充放電循環（無特殊規定時為 2 次，充放電之間擱置 10 分鐘或 30 分鐘）；7.6：按 4.5.1 規定的試驗方法充滿電後進行試驗。",
          "source_reference": "4.6.4；4.5.1；7.6"
        }
      },
      "acceptance_criteria": {
        "summary": "無起火、無爆炸",
        "details": [
          "電池應無起火、無爆炸"
        ]
      }
    },
    {
      "id": "GB47741-7.7",
      "normalized_id": "MECH-CRUSH",
      "name_zh": "擠壓 (鋰/鈉電池)",
      "name_en": "Crush (Li/Na Cell)",
      "section": "7.7",
      "category": "MECH",
      "test_objects": [
        "CELL"
      ],
      "conditions": {
        "force": {
          "value": "26 ± 1.56 kN",
          "source_reference": "7.7"
        },
        "crush_speed": {
          "value": "0.1 mm/s",
          "source_reference": "7.7"
        },
        "termination": {
          "value": "最大力或電壓降三分之一 (1/3)",
          "source_reference": "7.7"
        },
        "observation": {
          "value": "觀察 5 分鐘",
          "detail": "試驗後觀察 5 分鐘。",
          "source_reference": "7.7"
        },
        "sample_quantity": {
          "value": "3 個（樣品 18～20）",
          "detail": "4.6.2；表 1：樣品 18～20。",
          "source_reference": "4.6.2；表 1"
        },
        "pre_conditioning": {
          "value": "預處理後，按 4.5.1 充滿電",
          "detail": "4.6.4 a)：先按 4.5 進行充放電循環（無特殊規定時為 2 次，充放電之間擱置 10 分鐘或 30 分鐘）；7.7：按 4.5.1 規定的試驗方法充滿電後進行試驗。",
          "source_reference": "4.6.4；4.5.1；7.7"
        }
      },
      "acceptance_criteria": {
        "summary": "無起火、無爆炸",
        "details": [
          "電池應無起火、無爆炸"
        ]
      }
    },
    {
      "id": "GB47741-7.8",
      "normalized_id": "THERM-ABUSE",
      "name_zh": "熱濫用 (鋰/鈉電池)",
      "name_en": "Thermal abuse (Li/Na Cell)",
      "section": "7.8",
      "category": "THERM",
      "test_objects": [
        "CELL"
      ],
      "conditions": {
        "target_temperature": {
          "value": "135 ± 2 °C",
          "source_reference": "7.8"
        },
        "heating_rate": {
          "value": "5 ± 2 °C/min",
          "detail": "以 5 °C/min ± 2 °C/min 的升溫速率。",
          "source_reference": "7.8"
        },
        "duration": {
          "value": "恆溫 60 分鐘",
          "source_reference": "7.8"
        },
        "sample_quantity": {
          "value": "3 個（樣品 21～23）",
          "detail": "4.6.2；表 1：樣品 21～23。",
          "source_reference": "4.6.2；表 1"
        },
        "pre_conditioning": {
          "value": "預處理後，按 4.5.1 充滿電",
          "detail": "4.6.4 a)：先按 4.5 進行充放電循環（無特殊規定時為 2 次，充放電之間擱置 10 分鐘或 30 分鐘）；7.8：按 4.5.1 規定的試驗方法充滿電後進行試驗。",
          "source_reference": "4.6.4；4.5.1；7.8"
        }
      },
      "acceptance_criteria": {
        "summary": "無起火、無爆炸",
        "details": [
          "電池應無起火、無爆炸"
        ]
      }
    },
    {
      "id": "GB47741-7.9",
      "normalized_id": "MECH-NAIL",
      "name_zh": "針刺 (鋰/鈉電池)",
      "name_en": "Nail penetration (Li/Na Cell)",
      "section": "7.9",
      "category": "MECH",
      "test_objects": [
        "CELL"
      ],
      "conditions": {
        "nail_diameter": {
          "value": "直徑 Φ5 mm 鋼針",
          "source_reference": "7.9"
        },
        "needle_diameter": {
          "value": "圓錐角 45°",
          "detail": "鋼針圓錐角為 45°。",
          "source_reference": "7.9"
        },
        "penetration_speed": {
          "value": "25 ± 5 mm/s",
          "source_reference": "7.9"
        },
        "hold_duration": {
          "value": "停留觀察 1 小時",
          "source_reference": "7.9"
        },
        "sample_quantity": {
          "value": "3 個（樣品 24～26）",
          "detail": "4.6.2；表 1：樣品 24～26。",
          "source_reference": "4.6.2；表 1"
        },
        "pre_conditioning": {
          "value": "預處理後，按 4.5.1 充滿電",
          "detail": "4.6.4 a)：先按 4.5 進行充放電循環（無特殊規定時為 2 次，充放電之間擱置 10 分鐘或 30 分鐘）；7.9：按 4.5.1 規定的試驗方法充滿電後進行試驗。",
          "source_reference": "4.6.4；4.5.1；7.9"
        },
        "observation_period": {
          "value": "鋼針停留在電池中觀察 1 小時",
          "detail": "7.9：針尖完全穿過電池，鋼針停留在電池中，並觀察 1 小時。",
          "source_reference": "7.9"
        }
      },
      "acceptance_criteria": {
        "summary": "無起火、無爆炸",
        "details": [
          "電池應無起火、無爆炸"
        ]
      }
    },
    {
      "id": "GB47741-7.11",
      "normalized_id": "THERM-PROP",
      "name_zh": "熱失控 (鋰/鈉電池)",
      "name_en": "Thermal runaway (Li/Na Cell)",
      "section": "7.11",
      "category": "THERM",
      "test_objects": [
        "CELL"
      ],
      "conditions": {
        "trigger": {
          "value": "最大功率持續加熱",
          "source_reference": "7.11.3.2"
        },
        "termination_for_trigger": {
          "value": "發生熱失控（含降壓 >25%）或達 300 °C",
          "detail": "7.11.3.2：當發生熱失控〔(a) 電壓下降超過初始電壓 25% 或 (b) 達廠商規定最高工作溫度，且同時符合 (c) 溫升速率 dT/dt ≥ 1 °C/s 持續 3 秒以上〕，或監測點溫度達到 300 °C 時，停止觸發並關閉加熱裝置。",
          "source_reference": "7.11.3.2"
        },
        "sample_quantity": {
          "value": "3 個（樣品 30～32）",
          "detail": "4.6.2；表 1：樣品 30～32。",
          "source_reference": "4.6.2；表 1"
        },
        "pre_conditioning": {
          "value": "預處理後，按 4.5.1 充滿電",
          "detail": "4.6.4 a)：先按 4.5 進行充放電循環（無特殊規定時為 2 次，充放電之間擱置 10 分鐘或 30 分鐘）；7.11：按 4.5.1 規定的試驗方法充滿電後進行試驗。",
          "source_reference": "4.6.4；4.5.1；7.11.3.2"
        },
        "observation_period": {
          "value": "加熱期間及加熱結束後 1 小時內",
          "detail": "7.11.3.2：加熱過程中及加熱結束 1 小時內，如果發生起火、爆炸，則試驗終止。",
          "source_reference": "7.11.3.2"
        }
      },
      "acceptance_criteria": {
        "summary": "無起火、無爆炸",
        "details": [
          "電池應無起火、無爆炸"
        ]
      }
    },
    {
      "id": "GB47741-8.1",
      "normalized_id": "THERM-ALT",
      "name_zh": "低氣壓 (鋰/鈉電池組)",
      "name_en": "Low pressure (Li/Na Pack)",
      "section": "8.1",
      "category": "THERM",
      "test_objects": [
        "PACK_SYSTEM"
      ],
      "conditions": {
        "pressure": {
          "value": "≤ 11.6 kPa",
          "source_reference": "8.1；7.1"
        },
        "duration": {
          "value": "至少 6 小時",
          "source_reference": "8.1；7.1"
        },
        "sample_quantity": {
          "value": "4 個（樣品 1～4）",
          "detail": "4.6.2；表 2：樣品 1～4，與 8.2、8.3、8.4 共用（表 2 注 b：預處理僅 1 次充放電循環）。",
          "source_reference": "4.6.2；表 2"
        },
        "pre_conditioning": {
          "value": "預處理後，按 4.5.1 充滿電",
          "detail": "4.6.4 a)：先按 4.5 進行 1 次充放電循環（表 2 注 b）；第 8 章樣品不做靜電放電預處理（注 3）；8.1：按 4.5.1 規定的試驗方法充滿電後進行試驗。",
          "source_reference": "4.6.4；4.5.1；8.1；表 2"
        }
      },
      "acceptance_criteria": {
        "summary": "無起火、無洩漏、無破裂",
        "details": [
          "樣品應無起火、無洩氣、無解體、無破裂、無洩漏",
          "試驗後開路電壓不低於試驗前的 90%"
        ]
      }
    },
    {
      "id": "GB47741-8.2",
      "normalized_id": "THERM-CYCLE",
      "name_zh": "溫度循環 (鋰/鈉電池組)",
      "name_en": "Temperature cycling (Li/Na Pack)",
      "section": "8.2",
      "category": "THERM",
      "test_objects": [
        "PACK_SYSTEM"
      ],
      "conditions": {
        "high_temperature": {
          "value": "72 °C (保持 6 小時)",
          "source_reference": "8.2；7.2"
        },
        "low_temperature": {
          "value": "-40 °C (保持 6 小時)",
          "source_reference": "8.2；7.2"
        },
        "cycles": {
          "value": "10 次循環",
          "source_reference": "8.2；7.2"
        },
        "dwell_time": {
          "value": "m ≤ 12 kg (6 小時) / m > 12 kg (12 小時)",
          "detail": "質量 m≤12 kg 保持 6 小時，m>12 kg 保持 12 小時。",
          "source_reference": "8.2；7.2"
        },
        "sample_quantity": {
          "value": "4 個（樣品 1～4）",
          "detail": "4.6.2；表 2：樣品 1～4，與 8.1、8.3、8.4 共用（表 2 注 b）。",
          "source_reference": "4.6.2；表 2"
        },
        "pre_conditioning": {
          "value": "預處理後，按 4.5.1 充滿電",
          "detail": "4.6.4 a)：先按 4.5 進行 1 次充放電循環（表 2 注 b）；第 8 章樣品不做靜電放電預處理（注 3）；8.2：按 4.5.1 規定的試驗方法充滿電後進行試驗。",
          "source_reference": "4.6.4；4.5.1；8.2；表 2"
        },
        "observation_period": {
          "value": "循環後室溫存放至少 24 小時",
          "detail": "8.2：試驗方法見 7.2；7.2 d)：在室溫 20 °C±5 °C 下至少保存 24 小時。",
          "source_reference": "8.2；7.2"
        }
      },
      "acceptance_criteria": {
        "summary": "無起火、無洩漏、無破裂",
        "details": [
          "樣品應無起火、無洩氣、無解體、無破裂、無洩漏",
          "試驗後開路電壓不低於試驗前的 90%"
        ]
      }
    },
    {
      "id": "GB47741-8.3",
      "normalized_id": "MECH-VIB",
      "name_zh": "振動 (鋰/鈉電池組)",
      "name_en": "Vibration (Li/Na Pack)",
      "section": "8.3",
      "category": "MECH",
      "test_objects": [
        "PACK_SYSTEM"
      ],
      "conditions": {
        "acceleration_peak": {
          "value": "m ≤ 12 kg (8 gn) / m > 12 kg (2 gn)",
          "detail": "質量 m≤12 kg 為 8gn，質量 m>12 kg 為 2gn。",
          "source_reference": "8.3；7.3；表 8"
        },
        "test_duration": {
          "value": "每個方向 3 小時",
          "source_reference": "8.3"
        },
        "sample_quantity": {
          "value": "4 個（樣品 1～4）",
          "detail": "4.6.2；表 2：樣品 1～4，與 8.1、8.2、8.4 共用（表 2 注 b）。",
          "source_reference": "4.6.2；表 2"
        },
        "pre_conditioning": {
          "value": "預處理後，按 4.5.1 充滿電",
          "detail": "4.6.4 a)：先按 4.5 進行 1 次充放電循環（表 2 注 b）；第 8 章樣品不做靜電放電預處理（注 3）；8.3：按 4.5.1 規定的試驗方法充滿電後進行試驗。",
          "source_reference": "4.6.4；4.5.1；8.3；表 2"
        }
      },
      "acceptance_criteria": {
        "summary": "無起火、無洩漏、無破裂",
        "details": [
          "電池組應無起火、無洩氣、無解體、無破裂、無洩漏",
          "開路電壓不低於試驗前的 90%"
        ]
      }
    },
    {
      "id": "GB47741-8.4",
      "normalized_id": "MECH-SHOCK",
      "name_zh": "加速度衝擊 (鋰/鈉電池組)",
      "name_en": "Acceleration shock (Li/Na Pack)",
      "section": "8.4",
      "category": "MECH",
      "test_objects": [
        "PACK_SYSTEM"
      ],
      "conditions": {
        "acceleration_peak": {
          "value": "依質量計算取小者 (m ≤ 12 kg 取 150 gn 或 √(100850/m)；m > 12 kg 取 50 gn 或 √(30000/m))",
          "detail": "表 9：質量 m≤12 kg 取 150gn 或 √(100850/m) 中較小者；m>12 kg 取 50gn 或 √(30000/m) 中較小者。",
          "source_reference": "8.4；表 9"
        },
        "pulse_duration": {
          "value": "6 ms 或 11 ms",
          "source_reference": "8.4；表 9"
        },
        "sample_quantity": {
          "value": "4 個（樣品 1～4）",
          "detail": "4.6.2；表 2：樣品 1～4，與 8.1、8.2、8.3 共用（表 2 注 b）。",
          "source_reference": "4.6.2；表 2"
        },
        "pre_conditioning": {
          "value": "預處理後，按 4.5.1 充滿電",
          "detail": "4.6.4 a)：先按 4.5 進行 1 次充放電循環（表 2 注 b）；第 8 章樣品不做靜電放電預處理（注 3）；8.4：按 4.5.1 規定的試驗方法充滿電後進行試驗。",
          "source_reference": "4.6.4；4.5.1；8.4；表 2"
        }
      },
      "acceptance_criteria": {
        "summary": "無起火、無洩漏、無破裂",
        "details": [
          "樣品應無起火、無洩氣、無解體、無破裂、無洩漏",
          "開路電壓不低於試驗前的 90%"
        ]
      }
    },
    {
      "id": "GB47741-8.5",
      "normalized_id": "MECH-DROP",
      "name_zh": "跌落 (鋰/鈉電池組)",
      "name_en": "Drop (Li/Na Pack)",
      "section": "8.5",
      "category": "MECH",
      "test_objects": [
        "PACK_SYSTEM"
      ],
      "conditions": {
        "drop_height": {
          "value": "1 m",
          "source_reference": "8.5"
        },
        "drop_surface": {
          "value": "混凝土板",
          "source_reference": "8.5"
        },
        "drop_count": {
          "value": "6 次",
          "source_reference": "8.5"
        },
        "post_test": {
          "value": "靜置 4 小時，1次充放循環",
          "detail": "測試結束後靜置 4 小時。試驗後繼續進行一次放電充電循環。",
          "source_reference": "8.5；4.5"
        },
        "sample_quantity": {
          "value": "1 個（樣品 5）",
          "detail": "4.6.2；表 2：樣品 5。",
          "source_reference": "4.6.2；表 2"
        },
        "pre_conditioning": {
          "value": "預處理後，按 4.5.1 充滿電",
          "detail": "4.6.4 a)：先按 4.5 進行充放電循環（無特殊規定時為 2 次）；第 8 章樣品不做靜電放電預處理（注 3）；8.5：按 4.5.1 規定的試驗方法充滿電後進行試驗。",
          "source_reference": "4.6.4；4.5.1；8.5"
        },
        "observation_period": {
          "value": "跌落結束後靜置 4 小時",
          "detail": "8.5：每兩次跌落間隔 5 分鐘±1 分鐘，測試結束後靜置 4 小時。",
          "source_reference": "8.5"
        }
      },
      "acceptance_criteria": {
        "summary": "無起火、無洩漏、無爆炸",
        "details": [
          "樣品應無起火、無爆炸、無洩漏"
        ]
      }
    },
    {
      "id": "GB47741-8.6",
      "normalized_id": "MECH-STRESS",
      "name_zh": "應力消除 (鋰/鈉電池組)",
      "name_en": "Stress relief (Li/Na Pack)",
      "section": "8.6",
      "category": "MECH",
      "test_objects": [
        "PACK_SYSTEM"
      ],
      "conditions": {
        "temperature": {
          "value": "70 ± 2 °C",
          "source_reference": "8.6"
        },
        "duration": {
          "value": "7 小時",
          "source_reference": "8.6"
        },
        "sample_quantity": {
          "value": "1 個（樣品 6）",
          "detail": "4.6.2；表 2：樣品 6。",
          "source_reference": "4.6.2；表 2"
        },
        "pre_conditioning": {
          "value": "預處理後，按 4.5.1 充滿電",
          "detail": "4.6.4 a)：先按 4.5 進行充放電循環（無特殊規定時為 2 次）；第 8 章樣品不做靜電放電預處理（注 3）；8.6：按 4.5.1 規定的試驗方法充滿電後進行試驗。",
          "source_reference": "4.6.4；4.5.1；8.6"
        }
      },
      "acceptance_criteria": {
        "summary": "無形變暴露",
        "details": [
          "樣品外殼不應發生導致內部組成暴露或影響安全的物理形變"
        ]
      }
    },
    {
      "id": "GB47741-8.7",
      "normalized_id": "THERM-WATER",
      "name_zh": "浸水 (鋰/鈉電池組)",
      "name_en": "Water immersion (Li/Na Pack)",
      "section": "8.7",
      "category": "THERM",
      "test_objects": [
        "PACK_SYSTEM"
      ],
      "conditions": {
        "liquid": {
          "value": "3.5% NaCl 水溶液",
          "source_reference": "8.7"
        },
        "depth": {
          "value": "最高點以上 1 cm",
          "source_reference": "8.7"
        },
        "duration": {
          "value": "至少 30 分鐘",
          "source_reference": "8.7"
        },
        "post_test": {
          "value": "靜置 24 小時，可充放則循環",
          "detail": "將樣品擱置 24 小時，若樣品還能繼續放電，則進行一次放電充電循環。",
          "source_reference": "8.7；4.5"
        },
        "sample_quantity": {
          "value": "1 個（樣品 7）",
          "detail": "4.6.2；表 2：樣品 7。",
          "source_reference": "4.6.2；表 2"
        },
        "pre_conditioning": {
          "value": "預處理後，按 4.5.1 充滿電",
          "detail": "4.6.4 a)：先按 4.5 進行充放電循環（無特殊規定時為 2 次）；第 8 章樣品不做靜電放電預處理（注 3）；8.7：按 4.5.1 規定的試驗方法充滿電後進行試驗。",
          "source_reference": "4.6.4；4.5.1；8.7"
        },
        "observation_period": {
          "value": "浸水後擱置 24 小時",
          "detail": "8.7：將樣品擱置 24 小時，若還能放電，再按 4.5 進行一次放電充電循環。",
          "source_reference": "8.7"
        }
      },
      "acceptance_criteria": {
        "summary": "無起火、無爆炸",
        "details": [
          "樣品應無起火、無爆炸"
        ]
      }
    },
    {
      "id": "GB47741-8.8",
      "normalized_id": "THERM-FIRE",
      "name_zh": "阻燃要求 (鋰/鈉電池組)",
      "name_en": "Flame retardance (Li/Na Pack)",
      "section": "8.8",
      "category": "THERM",
      "test_objects": [
        "PACK_SYSTEM"
      ],
      "conditions": {
        "enclosure_material": {
          "value": "不低於 V-0 級",
          "source_reference": "8.8.2"
        },
        "pcb_material": {
          "value": "不低於 V-1 級",
          "source_reference": "8.8.3"
        },
        "sample_quantity": {
          "value": "見 8.8（附錄 B、C 各 3 個）",
          "detail": "表2：8.8見8.8；8.8.3印製板應不低於V-1級材料或通過附錄B（B.2：三個樣品）；8.8.4導線應通過附錄C（C.2：三個樣品）；8.8.5其他封裝材料經附錄B試驗者亦為3個；8.8.2外殼僅需材料等級不低於V-0，未另訂樣品數。",
          "source_reference": "表 2；8.8.2；8.8.3；8.8.4；8.8.5；附錄 B.2；附錄 C.3"
        },
        "pre_conditioning": {
          "value": "附錄 B 材料於烘箱處理 7 天",
          "detail": "8.8.3：印製板應不低於V-1級材料或通過附錄B之試驗；附錄B.4：試驗前樣品於空氣循環烘箱處理7天（168 小時），烘箱溫度為容許最高表面溫度加10K或70 °C（取較高者），處理後使樣品冷卻至室溫；對PCB板另於125 °C±2 °C烘箱處理24 小時，隨後置於裝有無水氯化鈣之乾燥器中，於室溫冷卻4 小時。",
          "source_reference": "8.8.3；附錄 B.4"
        }
      },
      "acceptance_criteria": {
        "summary": "符合阻燃要求",
        "details": [
          "電池組外殼應不低於 V-0 級",
          "印製板及封裝材料不低於 V-1 級",
          "導線 (Wires): 導線應能通過附錄 C 的試驗。"
        ]
      }
    },
    {
      "id": "GB47741-9.2",
      "normalized_id": "ELEC-OC",
      "name_zh": "過壓充電保護 (鋰/鈉電池組)",
      "name_en": "Over voltage charge protection (Li/Na Pack)",
      "section": "9.2",
      "category": "ELEC",
      "test_objects": [
        "PACK_SYSTEM"
      ],
      "conditions": {
        "charging_voltage": {
          "value": "1.2 倍過壓充電",
          "source_reference": "9.2"
        },
        "charging_current": {
          "value": "推薦充電電流 (Icr) 或 m 倍推薦充電電流 (m × Icr)",
          "detail": "使用推薦充電電流(Icr) 或 m倍推薦充電電流(m×Icr)進行試驗。",
          "source_reference": "9.2"
        },
        "termination": {
          "value": "觸發保護或達到 1.2 倍電壓",
          "source_reference": "9.2"
        },
        "fault_condition": {
          "value": "正常與單一故障條件",
          "detail": "必須在正常條件與單一故障條件下進行測試。",
          "source_reference": "9.2"
        },
        "sample_quantity": {
          "value": "1 個（樣品 8）",
          "detail": "4.6.2；表 2：樣品 8。",
          "source_reference": "4.6.2；表 2"
        },
        "pre_conditioning": {
          "value": "預處理後，按 4.5.1 充滿電",
          "detail": "4.6.4：先按 4.5 進行充放電循環（無特殊規定時為 2 次），再按 4.5.1 充滿電，依 GB/T 17626.2 對每個輸出端子進行 ±4 kV 接觸放電與 ±8 kV 空氣放電；9.2：按 4.5.1 規定的試驗方法充滿電後進行試驗。",
          "source_reference": "4.6.4；4.5.1；9.2"
        }
      },
      "acceptance_criteria": {
        "summary": "無起火、無洩漏、無爆炸",
        "details": [
          "電池組應無起火、無爆炸、無洩漏",
          "能觸發過電壓保護，電池不應超過充電上限電壓"
        ]
      }
    },
    {
      "id": "GB47741-9.3",
      "normalized_id": "ELEC-OCUR",
      "name_zh": "過流充電 (鋰/鈉電池組)",
      "name_en": "Over current charge (Li/Na Pack)",
      "section": "9.3",
      "category": "ELEC",
      "test_objects": [
        "PACK_SYSTEM"
      ],
      "conditions": {
        "current": {
          "value": "1.5 倍過流充電保護電流",
          "source_reference": "9.3"
        },
        "sample_quantity": {
          "value": "1 個（樣品 9）",
          "detail": "4.6.2；表 2：樣品 9。",
          "source_reference": "4.6.2；表 2"
        },
        "pre_conditioning": {
          "value": "預處理後，按 4.5.2 放完電",
          "detail": "4.6.4：先按 4.5 進行充放電循環（無特殊規定時為 2 次），再按 4.5.1 充滿電，依 GB/T 17626.2 對每個輸出端子進行 ±4 kV 接觸放電與 ±8 kV 空氣放電；9.3：按 4.5.2 規定的試驗方法放完電後進行試驗。",
          "source_reference": "4.6.4；4.5.2；9.3"
        }
      },
      "acceptance_criteria": {
        "summary": "無起火、無洩漏、無爆炸",
        "details": [
          "電池組應採取保護動作",
          "電池組應無起火、無爆炸、無洩漏"
        ]
      }
    },
    {
      "id": "GB47741-9.5",
      "normalized_id": "ELEC-OD",
      "name_zh": "欠壓保護 (鋰/鈉電池組)",
      "name_en": "Under voltage protection (Li/Na Pack)",
      "section": "9.5",
      "category": "ELEC",
      "test_objects": [
        "PACK_SYSTEM"
      ],
      "conditions": {
        "discharge_current": {
          "value": "推薦放電電流 (Idr)",
          "source_reference": "9.5.1"
        },
        "termination": {
          "value": "放電至保護電路動作",
          "source_reference": "9.5.1"
        },
        "sample_quantity": {
          "value": "1 個（樣品 11）",
          "detail": "4.6.2；表 2：樣品 11（9.5 欠壓保護含 9.5.2 欠壓禁用共用同一樣品）。",
          "source_reference": "4.6.2；表 2"
        },
        "pre_conditioning": {
          "value": "完成 4.6.4 預處理",
          "detail": "4.6.4：先按 4.5 進行充放電循環（無特殊規定時為 2 次），再按 4.5.1 充滿電，依 GB/T 17626.2 對每個輸出端子進行 ±4 kV 接觸放電與 ±8 kV 空氣放電；9.5：條文未另規定充放電狀態。",
          "source_reference": "4.6.4；9.5"
        }
      },
      "acceptance_criteria": {
        "summary": "無起火、無洩漏、無爆炸",
        "details": [
          "動作時電壓不應低於 n 倍放電截止電壓",
          "電池組應無起火、無爆炸、無洩漏"
        ]
      }
    },
    {
      "id": "GB47741-9.6",
      "normalized_id": "ELEC-OCUR",
      "name_zh": "過流放電 (鋰/鈉電池組)",
      "name_en": "Over current discharge (Li/Na Pack)",
      "section": "9.6",
      "category": "ELEC",
      "test_objects": [
        "PACK_SYSTEM"
      ],
      "conditions": {
        "current": {
          "value": "1.5 倍過流放電保護電流",
          "source_reference": "9.6"
        },
        "sample_quantity": {
          "value": "1 個（樣品 12）",
          "detail": "4.6.2；表 2：樣品 12。",
          "source_reference": "4.6.2；表 2"
        },
        "pre_conditioning": {
          "value": "預處理後，按 4.5.1 充滿電",
          "detail": "4.6.4：先按 4.5 進行充放電循環（無特殊規定時為 2 次），再按 4.5.1 充滿電，依 GB/T 17626.2 對每個輸出端子進行 ±4 kV 接觸放電與 ±8 kV 空氣放電；9.6：按 4.5.1 規定的試驗方法充滿電後進行試驗。",
          "source_reference": "4.6.4；4.5.1；9.6"
        }
      },
      "acceptance_criteria": {
        "summary": "無起火、無洩漏、無爆炸",
        "details": [
          "保護電路應採取保護動作",
          "電池組應無起火、無爆炸、無洩漏"
        ]
      }
    },
    {
      "id": "GB47741-9.7",
      "normalized_id": "ELEC-SC-EXT",
      "name_zh": "外部短路 (鋰/鈉電池組)",
      "name_en": "External short circuit (Li/Na Pack)",
      "section": "9.7",
      "category": "ELEC",
      "test_objects": [
        "PACK_SYSTEM"
      ],
      "conditions": {
        "external_resistance": {
          "value": "20 ± 5 mΩ",
          "source_reference": "9.7"
        },
        "termination": {
          "value": "電壓 < 0.2 V 或 1 小時",
          "source_reference": "9.7"
        },
        "fault_condition": {
          "value": "正常與單一故障條件",
          "detail": "必須在正常條件與單一故障條件下進行測試。",
          "source_reference": "9.7"
        },
        "post_test": {
          "value": "停止並靜置 6 小時",
          "detail": "停止試驗，然後靜置 6 小時。",
          "source_reference": "9.7"
        },
        "sample_quantity": {
          "value": "1 個（樣品 13）",
          "detail": "4.6.2；表 2：樣品 13。",
          "source_reference": "4.6.2；表 2"
        },
        "pre_conditioning": {
          "value": "預處理後，按 4.5.1 充滿電",
          "detail": "4.6.4：先按 4.5 進行充放電循環（無特殊規定時為 2 次），再按 4.5.1 充滿電，依 GB/T 17626.2 對每個輸出端子進行 ±4 kV 接觸放電與 ±8 kV 空氣放電；9.7：按 4.5.1 規定的試驗方法充滿電後進行試驗。",
          "source_reference": "4.6.4；4.5.1；9.7"
        },
        "observation_period": {
          "value": "短路停止後靜置 6 小時",
          "detail": "9.7：電池組電壓低於 0.2 V 或短路時間達到 1 小時即停止試驗，然後靜置 6 小時。",
          "source_reference": "9.7"
        }
      },
      "acceptance_criteria": {
        "summary": "無起火、無洩漏、無爆炸",
        "details": [
          "電池組應無起火、無爆炸、無洩漏"
        ]
      }
    },
    {
      "id": "GB47741-10.2",
      "normalized_id": "MECH-VIB",
      "name_zh": "振動測試 (鉛酸電池)",
      "name_en": "Vibration test (Lead-acid)",
      "section": "10.2",
      "category": "MECH",
      "test_objects": [
        "CELL",
        "PACK_SYSTEM"
      ],
      "conditions": {
        "amplitude": {
          "value": "振幅 0.8 mm",
          "source_reference": "10.2"
        },
        "vibration_frequency": {
          "value": "10 Hz～55 Hz",
          "source_reference": "10.2"
        },
        "test_duration": {
          "value": "往返移動 95 分鐘",
          "source_reference": "10.2"
        },
        "sample_quantity": {
          "value": "3 個（樣品 1～3）",
          "detail": "4.6.2；表 3：樣品 1～3。",
          "source_reference": "4.6.2；表 3"
        }
      },
      "acceptance_criteria": {
        "summary": "無機械損傷、無洩漏",
        "details": [
          "表面應無機械損傷，且無電解液滲漏等現象"
        ]
      }
    },
    {
      "id": "GB47741-10.3",
      "normalized_id": "THERM-ALT",
      "name_zh": "壓差測試 (鉛酸電池)",
      "name_en": "Pressure difference test (Lead-acid)",
      "section": "10.3",
      "category": "THERM",
      "test_objects": [
        "CELL",
        "PACK_SYSTEM"
      ],
      "conditions": {
        "pressure": {
          "value": "壓差至少 88 kPa",
          "source_reference": "10.3"
        },
        "temperature": {
          "value": "24 ± 4 °C",
          "source_reference": "10.3"
        },
        "duration": {
          "value": "3 個相互垂直位置各至少 6 小時 (總計 18 小時)",
          "detail": "三個相互垂直的位置上進行測試，每個位置至少 6 小時 (總計 18 小時)。",
          "source_reference": "10.3"
        },
        "sample_quantity": {
          "value": "3 個（樣品 4～6）",
          "detail": "4.6.2；表 3：樣品 4～6。",
          "source_reference": "4.6.2；表 3"
        },
        "pre_conditioning": {
          "value": "振動試驗後",
          "detail": "10.3：「振動實驗後，當壓力差至少為 88 kPa，可將電池／電池組在 24 °C±4 °C 下存儲 6 小時」；表 3 中 10.2、10.3 使用不同樣品（1～3、4～6），原文未說明 10.3 的樣品是否先做 10.2 振動。",
          "source_reference": "10.3；表 3"
        }
      },
      "acceptance_criteria": {
        "summary": "無機械損傷、無洩漏",
        "details": [
          "表面應無機械損傷，且無電解液滲漏等現象"
        ]
      }
    },
    {
      "id": "GB47741-11.2",
      "normalized_id": "ELEC-SC-EXT",
      "name_zh": "電池短路 (鎳系電池)",
      "name_en": "Cell short circuit (Nickel system)",
      "section": "11.2",
      "category": "ELEC",
      "test_objects": [
        "CELL"
      ],
      "conditions": {
        "temperature": {
          "value": "57 ± 4 °C",
          "source_reference": "11.2"
        },
        "external_resistance": {
          "value": "80 ± 20 mΩ",
          "source_reference": "11.2"
        },
        "termination": {
          "value": "短接 24 小時 或溫度降 20%",
          "source_reference": "11.2"
        },
        "pre_conditioning": {
          "value": "按製造商規定充滿電，於 57 °C±4 °C 待溫後再放置 2 小時",
          "detail": "4.5.3：鎳系電池按製造商規定的方法充放電（4.6.3、4.6.4 不適用）；11.2：充滿電後放置在 57 °C±4 °C 的環境中，電池溫度達到 57 °C±4 °C 後再放置 2 小時，然後短路。",
          "source_reference": "4.5.3；11.2"
        },
        "sample_quantity": {
          "value": "3 個（樣品 1～3）",
          "detail": "4.6.2；表 4：樣品 1～3。",
          "source_reference": "4.6.2；表 4"
        }
      },
      "acceptance_criteria": {
        "summary": "無起火、無爆炸",
        "details": [
          "電池應無起火、無爆炸"
        ]
      }
    },
    {
      "id": "GB47741-11.3",
      "normalized_id": "ELEC-OC",
      "name_zh": "電池過充 (鎳系電池)",
      "name_en": "Cell overcharge (Nickel system)",
      "section": "11.3",
      "category": "ELEC",
      "test_objects": [
        "CELL"
      ],
      "conditions": {
        "charging_current": {
          "value": "2.5 倍充電電流 (充入 250% 額定容量)",
          "source_reference": "11.3"
        },
        "termination": {
          "value": "充入 250% 額定容量",
          "source_reference": "11.3"
        },
        "sample_quantity": {
          "value": "3 個（樣品 4～6）",
          "detail": "4.6.2；表 4：樣品 4～6。",
          "source_reference": "4.6.2；表 4"
        },
        "pre_conditioning": {
          "value": "按製造商規定放完電",
          "detail": "4.5.3：鎳系電池按製造商規定的方法充放電（4.6.3、4.6.4 不適用）；11.3：按製造商規定的方法放完電後進行過充。",
          "source_reference": "4.5.3；11.3"
        }
      },
      "acceptance_criteria": {
        "summary": "無起火、無爆炸",
        "details": [
          "電池應無起火、無爆炸"
        ]
      }
    },
    {
      "id": "GB47741-11.4",
      "normalized_id": "MECH-NAIL",
      "name_zh": "電池針刺 (鎳系電池)",
      "name_en": "Cell nail penetration (Nickel system)",
      "section": "11.4",
      "category": "MECH",
      "test_objects": [
        "CELL"
      ],
      "conditions": {
        "nail_diameter": {
          "value": "直徑 Φ5 mm 鋼針",
          "source_reference": "11.4"
        },
        "penetration_speed": {
          "value": "25 ± 5 mm/s",
          "source_reference": "11.4"
        },
        "hold_duration": {
          "value": "停留觀察 1 小時",
          "source_reference": "11.4"
        },
        "sample_quantity": {
          "value": "3 個（樣品 7～9）",
          "detail": "4.6.2；表 4：樣品 7～9。",
          "source_reference": "4.6.2；表 4"
        },
        "pre_conditioning": {
          "value": "按製造商規定充滿電",
          "detail": "4.5.3：鎳系電池按製造商規定的方法充放電（4.6.3、4.6.4 不適用）；11.4：按製造商規定的試驗方法充滿電後進行針刺。",
          "source_reference": "4.5.3；11.4"
        },
        "observation_period": {
          "value": "鋼針停留在電池中觀察 1 小時",
          "detail": "11.4：鋼針停留在電池中，並觀察 1 小時。",
          "source_reference": "11.4"
        }
      },
      "acceptance_criteria": {
        "summary": "無起火、無爆炸",
        "details": [
          "電池應無起火、無爆炸"
        ]
      }
    },
    {
      "id": "GB47741-7.10",
      "normalized_id": "ELEC-PLATING",
      "name_zh": "析鋰 (鋰/鈉電池)",
      "name_en": "Lithium plating (Li/Na Cell)",
      "section": "7.10",
      "category": "ELEC",
      "test_objects": [
        "CELL"
      ],
      "conditions": {
        "charge": {
          "value": "0.8Icm 恆流充電",
          "source_reference": "7.10"
        },
        "discharge": {
          "value": "1It 恆流放電",
          "source_reference": "7.10"
        },
        "cycles": {
          "value": "300 次循環",
          "source_reference": "7.10"
        },
        "temperature": {
          "value": "25±5 °C",
