Repository: kluorvoeDing/standard-dictionary

# 電池安全標準橫向比對

把各國電池安全標準的測試條件拆成結構化資料，放在同一張表上逐項對照。

**網站：** <https://standard-dictionary.vercel.app>

收錄 **30 份標準、512 項測試**，涵蓋 GB、UL、IEC、UN、JIS、AIS、SAND 等體系，從手機電池到儲能系統。

---

## 能做什麼

| 功能 | 說明 |
|---|---|
| **橫向比對** | 選 2～5 份標準，同一參數排在同一列，例如短路電阻、擠壓力、跌落高度。數值不同的列會標出來。 |
| **只看差異** | 隱藏相同的列和完全相同的測試，只留真正不同的地方。 |
| **試驗程序** | 每項測試的樣品數量、前置處理、觀察期，全部附原文條款出處。 |
| **快速檢索** | 按 `/` 或 `⌘K`／`Ctrl+K`。數值依「數字＋單位」比對，輸入「6V」找得到「6.0 V」，輸入「1m」不會找到「1 mm」。 |
| **總覽矩陣** | 全部測試項目一覽，可匯出 CSV 或列印。 |
| **AI 小幫手** | 針對選取的標準提問；沒選標準時以全庫資料回答。 |
| **分享比對** | 比對狀態寫在網址上，複製網址就能分享同一個比對畫面。 |

---

File: data/GBT36276.json
{
  "schema_version": "2.0",
  "document": {
    "id": "GBT36276",
    "full_name": "GB/T 36276-2023 電力儲能用鋰離子電池 (Lithium ion battery for electrical energy storage)",
    "full_name_zh": "GB/T 36276-2023 電力儲能用鋰離子電池",
    "short_name": "GB/T 36276",
    "publisher": "State Administration for Market Regulation (SAMR) / Standardization Administration of the PRC (SAC)",
    "publication_date": "2023",
    "type": "standard",
    "scope": "電力儲能用鋰離子電池單體、電池模塊、電池簇",
    "applicable_objects": [
      "CELL",
      "MODULE",
      "PACK_SYSTEM"
    ],
    "source_pdf": "GB/T 36276-2023.pdf",
    "source_gemini_md": "GBT36276-2023_zh-TW_standardized.md"
  },
  "terms": [],
  "tests": [
    {
      "id": "GBT36276-6.7.1.1",
      "normalized_id": "ELEC-OC",
      "name_zh": "過充電性能試驗 (Overcharge)",
      "name_en": "Overcharge Performance Test",
      "section": "6.7.1.1",
      "category": "ELEC",
      "subcategory": "過充電 (Overcharge)",
      "test_objects": [
        "CELL",
        "MODULE"
      ],
      "conditions": {
        "soc": {
          "value": "100% SOC",
          "detail": "按照 6.2.4.1.1 完成初始化充電。",
          "source_reference": "6.7.1.1；6.2.4.1"
        },
        "charging_current": {
          "value": "I = P_rc / U_nom 恆定電流充電",
          "detail": "以 I = P_rc / U_nom 的恆定電流進行充電。",
          "source_reference": "6.7.1.1"
        },
        "termination": {
          "value": "單體電壓達充電截止電壓 1.5 倍，或時間達 1 小時停止充電；停止後觀察 1 小時",
          "detail": "充電至任一電池單體電壓達到電池單體充電截止電壓的 1.5 倍，或時間達到 1 小時停止充電。停止充電後觀察 1 小時。",
          "source_reference": "6.7.1.1"
        },
        "sample_quantity": {
          "value": "單體 3 個（樣品 7#～9#）；模組 1 個（樣品 3#）",
          "detail": "7.3.2；表 22：電池單體第 11 項，樣品 7#、8#、9#（與功率特性試驗共用）；電池模組第 14 項，樣品 3#（與功率特性試驗共用）；表 22 為型式檢驗規則（抽樣檢驗另依表 23，樣品編號不同）。",
          "source_reference": "7.3.2；表22；6.7.1.1"
        },
        "pre_conditioning": {
          "value": "完成初始化充電（單體 6.2.4.1.1、模組 6.2.4.1.2）",
          "detail": "6.2.4.1.1：在 (25 ± 2) °C 下靜置 5 小時；以 Prd 恆功率放電至放電截止條件，靜置 10 分鐘；再以 Prc 恆功率充電至充電截止條件，靜置 10 分鐘。6.2.4.1.2：步驟同單體，截止條件改為電池模組的放電／充電截止條件。",
          "source_reference": "6.7.1.1；6.2.4.1"
        },
        "observation_period": {
          "value": "停止充電後觀察 1 小時",
          "detail": "6.7.1.1.1 c)、6.7.1.1.2 c)：恆流充電至電壓達截止電壓 1.5 倍（模組為任一單體）或時間達 1 小時停止充電，觀察 1 小時。",
          "source_reference": "6.7.1.1"
        }
      },
      "acceptance_criteria": {
        "summary": "無起火、無爆炸",
        "details": [
          "無起火",
          "無爆炸",
          "不應在防爆閥或洩壓點之外的位置發生破裂"
        ]
      },
      "exemptions": [],
      "related_tests": [],
      "source_reference": "6.7.1.1",
      "original_text_snippet": "以I=P_rc/U_nom恆流充電至電壓達到電池單體充電截止電壓的1.5倍或時間達到1h時停止充電，觀察1h。"
    },
    {
      "id": "GBT36276-6.7.1.2",
      "normalized_id": "ELEC-OD",
      "name_zh": "過放電性能試驗 (Overdischarge)",
      "name_en": "Overdischarge Performance Test",
      "section": "6.7.1.2",
      "category": "ELEC",
      "subcategory": "過放電 (Overdischarge)",
      "test_objects": [
        "CELL",
        "MODULE"
      ],
      "conditions": {
        "soc": {
          "value": "空電狀態 (0% SOC)",
          "detail": "按照 6.2.4.2.1 完成了初始化放電。",
          "source_reference": "6.7.1.2；6.2.4.2"
        },
        "discharge_current": {
          "value": "I = P_rd / U_nom 恆定電流放電",
          "detail": "以 I = P_rd / U_nom 的恆定電流進行放電。",
          "source_reference": "6.7.1.2"
        },
        "termination": {
          "value": "電壓達到 0 V，或時間達到 1 小時停止放電；停止後觀察 1 小時",
          "detail": "放電至電壓達到 0 V，或時間達到 1 小時停止放電。停止放電後觀察 1 小時。",
          "source_reference": "6.7.1.2"
        },
        "sample_quantity": {
          "value": "單體 3 個（樣品 10#～12#）；模組 1 個（樣品 4#）",
          "detail": "7.3.2；表 22：電池單體第 12 項，樣品 10#、11#、12#（與倍率充放電試驗共用）；電池模組第 15 項，樣品 4#（與倍率充放電試驗共用）；表 22 為型式檢驗規則（抽樣檢驗另依表 23，樣品編號不同）。",
          "source_reference": "7.3.2；表22；6.7.1.2"
        },
        "pre_conditioning": {
          "value": "完成初始化放電（單體 6.2.4.2.1、模組 6.2.4.2.2）",
          "detail": "6.2.4.2.1：在 (25 ± 2) °C 下靜置 5 小時；以 Prc 恆功率充電至充電截止條件，靜置 10 分鐘；再以 Prd 恆功率放電至放電截止條件，靜置 10 分鐘。6.2.4.2.2：步驟同單體，截止條件改為電池模組的充電／放電截止條件。（以放完電狀態開始試驗）",
          "source_reference": "6.7.1.2；6.2.4.2"
        },
        "observation_period": {
          "value": "停止放電後觀察 1 小時",
          "detail": "6.7.1.2.1 c)、6.7.1.2.2 c)：恆流放電至電壓達 0 V（模組為任一單體）或時間達 1 小時停止放電，觀察 1 小時。",
          "source_reference": "6.7.1.2"
        }
      },
      "acceptance_criteria": {
        "summary": "無起火、無爆炸、無洩漏",
        "details": [
          "無起火",
          "無爆炸",
          "無洩漏",
          "不應在防爆閥或洩壓點之外的位置發生破裂",
          "電池單體無冒煙"
        ]
      },
      "exemptions": [],
      "related_tests": [],
      "source_reference": "6.7.1.2",
      "original_text_snippet": "以I=P_rd/U_nom恆流放電至電壓達到0V或時間達到1h時停止放電，觀察1h。"
    },
    {
      "id": "GBT36276-6.7.1.3",
      "normalized_id": "ELEC-OCUR",
      "name_zh": "過載性能試驗 (Overload)",
      "name_en": "Overload Performance Test",
      "section": "6.7.1.3",
      "category": "ELEC",
      "subcategory": "過載 (Overload / Overcurrent)",
      "test_objects": [
        "CELL",
        "MODULE"
      ],
      "conditions": {
        "soc": {
          "value": "空電狀態 (0% SOC)",
          "detail": "按照 6.2.4.2.1 完成了初始化放電。",
          "source_reference": "6.7.1.3；6.2.4.2"
        },
        "current": {
          "value": "4 × P_rc 恆功率充電至截止電壓（靜置 10 分鐘）；4 × P_rd 恆功率放電至截止電壓",
          "detail": "以 4 倍 P_rc 恆功率充電至充電截止電壓，靜置 10 分鐘。以 4 倍 P_rd 恆功率放電至放電截止電壓。",
          "source_reference": "6.7.1.3"
        },
        "duration": {
          "value": "充電靜置 10 分鐘；放電結束後觀察 1 小時",
          "detail": "充電至充電截止電壓後靜置 10 分鐘。放電結束後觀察 1 小時。",
          "source_reference": "6.7.1.3"
        },
        "sample_quantity": {
          "value": "單體 3 個（樣品 1#～3#）；模組 1 個（樣品 1#）",
          "detail": "7.3.2；表 22：電池單體第 13 項，樣品 1#、2#、3#（與 45 °C 初始充放電、高溫適應性共用）；電池模組第 16 項，樣品 1#（與 45 °C 初始充放電、高溫適應性共用）；表 22 為型式檢驗規則（抽樣檢驗另依表 23，樣品編號不同）。",
          "source_reference": "7.3.2；表22；6.7.1.3"
        },
        "pre_conditioning": {
          "value": "完成初始化放電（單體 6.2.4.2.1、模組 6.2.4.2.2）",
          "detail": "6.2.4.2.1：在 (25 ± 2) °C 下靜置 5 小時；以 Prc 恆功率充電至充電截止條件，靜置 10 分鐘；再以 Prd 恆功率放電至放電截止條件，靜置 10 分鐘。6.2.4.2.2：步驟同單體，截止條件改為電池模組的充電／放電截止條件。（以放完電狀態開始試驗）",
          "source_reference": "6.7.1.3；6.2.4.2"
        },
        "observation_period": {
          "value": "4Prd 放電結束後觀察 1 小時",
          "detail": "6.7.1.3.1 d)、6.7.1.3.2 d)：4Prd 恆功率放電至放電截止電壓後觀察 1 小時；前一步 4Prc 充電至截止電壓後靜置 10 分鐘屬試驗步驟（c 步）。",
          "source_reference": "6.7.1.3"
        }
      },
      "acceptance_criteria": {
        "summary": "無起火、無爆炸、無洩漏",
        "details": [
          "無起火",
          "無爆炸",
          "無洩漏",
          "不應在防爆閥或洩壓點之外的位置發生破裂",
          "電池單體無冒煙"
        ]
      },
      "exemptions": [],
      "related_tests": [],
      "source_reference": "6.7.1.3",
      "original_text_snippet": "以4*P_rc恆功率充電至電池單體的充電截止電壓，靜置10min；以4*P_rd恆功率放電至電池單體的放電截止電壓，觀察1h。"
    },
    {
      "id": "GBT36276-6.7.1.4",
      "normalized_id": "ELEC-SC-EXT",
      "name_zh": "短路性能試驗 (Short Circuit)",
      "name_en": "Short Circuit Performance Test",
      "section": "6.7.1.4",
      "category": "ELEC",
      "subcategory": "外部短路 (External Short Circuit)",
      "test_objects": [
        "CELL",
        "MODULE"
      ],
      "conditions": {
        "soc": {
          "value": "滿電狀態 (100% SOC)",
          "detail": "按照 6.2.4.1.1 完成初始化充電。",
          "source_reference": "6.7.1.4；6.2.4.1"
        },
        "external_resistance": {
          "value": "單體：[0.8, 1.0] mΩ (10 分鐘)；模組雙重短路：[0.8, 1.0] mΩ (10 分鐘) 及 [27.0, 32.8] mΩ (30 分鐘)",
          "detail": "單體試驗裝置電阻調節至 [0.8, 1.0] mΩ（正負極接觸電阻各自 ≤ 0.1 mΩ，依式 (12) 計算外部線路總電阻 Re = Rt + Rp + Rn），保持 10 分鐘。模組先於 [0.8, 1.0] mΩ 短路 10 分鐘；更換樣品後於 [27.0, 32.8] mΩ 短路 30 分鐘。斷開短路後觀察 1 小時。",
          "source_reference": "6.7.1.4"
        },
        "duration": {
          "value": "單體 10 分鐘；模組 10 分鐘及 30 分鐘；斷開後觀察 1 小時",
          "detail": "保持 10 分鐘或 30 分鐘。斷開短路後觀察 1 小時。",
          "source_reference": "6.7.1.4"
        },
        "sample_quantity": {
          "value": "單體 3 個（樣品 4#～6#）；模組 2 個（樣品 2#、5#）",
          "detail": "7.3.2；表 22：電池單體第 14 項，樣品 4#、5#、6#（與 5 °C 初始充放電、低溫適應性共用）；電池模組第 17 項，樣品 2#、5#（6.7.1.4.2 以 [0.8, 1.0] mΩ 與 [27.0, 32.8] mΩ 兩組條件各用 1 個樣品，第 i) 步更換樣品）；表 22 為型式檢驗規則（抽樣檢驗另依表 23，樣品編號不同）。",
          "source_reference": "7.3.2；表22；6.7.1.4"
        },
        "pre_conditioning": {
          "value": "完成初始化充電（單體 6.2.4.1.1、模組 6.2.4.1.2）",
          "detail": "6.2.4.1.1：在 (25 ± 2) °C 下靜置 5 小時；以 Prd 恆功率放電至放電截止條件，靜置 10 分鐘；再以 Prc 恆功率充電至充電截止條件，靜置 10 分鐘。6.2.4.1.2：步驟同單體，截止條件改為電池模組的放電／充電截止條件。模組第二組電阻條件（k 步）重複 b)～f)，更換樣品後同樣先完成初始化充電。",
          "source_reference": "6.7.1.4；6.2.4.1"
        },
        "observation_period": {
          "value": "斷開短路電流回路後觀察 1 小時",
          "detail": "6.7.1.4.1 g)、6.7.1.4.2 g) 與 l)：短路保持 10 分鐘（模組第二組電阻為 30 分鐘）後斷開電流回路，觀察 1 小時。",
          "source_reference": "6.7.1.4"
        }
      },
      "acceptance_criteria": {
        "summary": "無起火、無爆炸",
        "details": [
          "無起火",
          "無爆炸",
          "不應在防爆閥或洩壓點之外的位置發生破裂"
        ]
      },
      "exemptions": [],
      "related_tests": [],
      "source_reference": "6.7.1.4",
      "original_text_snippet": "調節短路試驗裝置電阻至[0.8,1.0]mΩ，保持10min。模塊附加測試：電阻至[27.0,32.8]mΩ，保持30min。"
    },
    {
      "id": "GBT36276-6.7.1.5",
      "normalized_id": "ELEC-IR",
      "name_zh": "絕緣性能試驗 (Insulation)",
      "name_en": "Insulation Resistance Test",
      "section": "6.7.1.5",
      "category": "ELEC",
      "subcategory": "絕緣電阻 (Insulation Resistance)",
      "test_objects": [
        "MODULE",
        "PACK_SYSTEM"
      ],
      "conditions": {
        "conditioning": {
          "value": "滿電狀態 (100% SOC)",
          "detail": "按照 6.2.4.1.1 完成初始化充電。",
          "source_reference": "6.7.1.5；6.2.4.1"
        },
        "voltage": {
          "value": "500 V / 1000 V / 2500 V（依截止電壓決定）",
          "detail": "根據截止電壓不同，施加 500 V、1000 V 或 2500 V 試驗電壓。",
          "source_reference": "6.7.1.5；表16"
        },
        "duration": {
          "value": "1 分鐘",
          "detail": "持續 1 分鐘，測量絕緣電阻。",
          "source_reference": "6.7.1.5"
        },
        "sample_quantity": {
          "value": "模組 1 個（樣品 8#）；電池簇 1 個（樣品 1#）",
          "detail": "7.3.2；表 22：電池模組第 10 項，樣品 8#（與耐壓、高海拔絕緣、高海拔耐壓共用同一個樣品）；電池簇第 4 項，樣品 1#（電池簇各項共用 1 個）；表 22 為型式檢驗規則（抽樣檢驗另依表 23，樣品編號不同）。",
          "source_reference": "7.3.2；表22；6.7.1.5"
        },
        "pre_conditioning": {
          "value": "完成初始化充電（模組 6.2.4.1.2、電池簇 6.2.4.1.3）",
          "detail": "6.2.4.1.2：步驟同單體，截止條件改為電池模組的放電／充電截止條件。6.2.4.1.3：以 Prd 恆功率放電至電池簇放電截止條件，靜置 10 分鐘；再以 Prc 恆功率充電至電池簇充電截止條件，靜置 10 分鐘（未規定 25 °C 靜置 5 小時）。（模組步驟的 25 °C 靜置與 Prd/Prc 順序見 6.2.4.1.2。）",
          "source_reference": "6.7.1.5；6.2.4.1"
        }
      },
      "acceptance_criteria": {
        "summary": "絕緣電阻達標",
        "details": [
          "絕緣電阻與標稱電壓的比值應 ≥ 1000 Ω/V"
        ]
      },
      "exemptions": [
        "不適用於電池單體"
      ],
      "related_tests": [],
      "source_reference": "6.7.1.5",
      "original_text_snippet": "按表16施加試驗電壓持續1min，測量正負極與外部裸露可導電部分絕緣電阻。"
    },
    {
      "id": "GBT36276-6.7.1.6",
      "normalized_id": "ELEC-IR",
      "name_zh": "耐壓性能試驗 (Withstand Voltage)",
      "name_en": "Withstand Voltage Test",
      "section": "6.7.1.6",
      "category": "ELEC",
      "subcategory": "耐壓試驗 (Withstand Voltage)",
      "test_objects": [
        "MODULE",
        "PACK_SYSTEM"
      ],
      "conditions": {
        "dc_voltage": {
          "value": "1530 V~5370 V DC",
          "detail": "依表 17 根據試驗樣品充電截止電壓(U)，以 ≤ 50% 試驗電壓開始於 10 秒內升至相應直流試驗電壓（1530 V～5370 V）並保持 60 秒。",
          "source_reference": "6.7.1.6；表17"
        },
        "ac_voltage": {
          "value": "1080 V~3800 V AC",
          "detail": "施加相應的交流試驗電壓 60 秒 (45 Hz~62 Hz)。",
          "source_reference": "6.7.1.6；表17"
        },
        "sample_quantity": {
          "value": "模組 1 個（樣品 8#）；電池簇 1 個（樣品 1#）",
          "detail": "7.3.2；表 22：電池模組第 11 項，樣品 8#（與絕緣、高海拔絕緣、高海拔耐壓共用同一個樣品）；電池簇第 5 項，樣品 1#（電池簇各項共用 1 個）；表 22 為型式檢驗規則（抽樣檢驗另依表 23，樣品編號不同）。",
          "source_reference": "7.3.2；表22；6.7.1.6"
        },
        "pre_conditioning": {
          "value": "完成初始化充電（模組 6.2.4.1.2、電池簇 6.2.4.1.3）",
          "detail": "6.2.4.1.2：步驟同單體，截止條件改為電池模組的放電／充電截止條件。6.2.4.1.3：以 Prd 恆功率放電至電池簇放電截止條件，靜置 10 分鐘；再以 Prc 恆功率充電至電池簇充電截止條件，靜置 10 分鐘（未規定 25 °C 靜置 5 小時）。",
          "source_reference": "6.7.1.6；6.2.4.1"
        }
      },
      "acceptance_criteria": {
        "summary": "無擊穿、無閃絡",
        "details": [
          "無擊穿",
          "無閃絡",
          "漏電流應 < 10 mA"
        ]
      },
      "exemptions": [
        "不適用於電池單體"
      ],
      "related_tests": [],
      "source_reference": "6.7.1.6",
      "original_text_snippet": "按表17施加直流/交流試驗電壓保持60s，記錄試驗現象，包括擊穿、閃絡。"
    },
    {
      "id": "GBT36276-6.7.2.1",
      "normalized_id": "MECH-CRUSH",
      "name_zh": "擠壓性能試驗 (Crush)",
      "name_en": "Crush Performance Test",
      "section": "6.7.2.1",
      "category": "MECH",
      "subcategory": "擠壓 (Crush)",
      "test_objects": [
        "CELL",
        "MODULE"
      ],
      "conditions": {
        "soc": {
          "value": "滿電狀態 (100% SOC)",
          "detail": "按照 6.2.4.1.1 完成初始化充電。",
          "source_reference": "6.7.2.1；6.2.4.1"
        },
        "crush_speed": {
          "value": "5 mm/s",
          "detail": "初始速度設置為 5 mm/s。",
          "source_reference": "6.7.2.1"
        },
        "force": {
          "value": "50 kN（保持 10 分鐘）",
          "detail": "擠壓力達到 50 kN 時保持該擠壓力 10 分鐘。停止擠壓後觀察 1 小時。",
          "source_reference": "6.7.2.1"
        },
        "duration": {
          "value": "保持 10 分鐘",
          "detail": "擠壓力達到 50 kN 時保持該擠壓力 10 分鐘。",
          "source_reference": "6.7.2.1"
        },
        "apparatus": {
          "value": "半徑 75 mm 半圓柱體擠壓頭 (R=75 mm)",
          "detail": "使用半徑 75 mm 的半圓柱體擠壓頭，長度 L 大於試驗樣品被擠壓面尺寸。",
          "source_reference": "6.7.2.1"
        },
        "sample_quantity": {
          "value": "單體 3 個（樣品 22#～24#）；模組 1 個（樣品 6#）",
          "detail": "7.3.2；表 22：電池單體第 15 項，樣品 22#、23#、24#；電池模組第 18 項，樣品 6#（與貯存性能試驗共用）；表 22 為型式檢驗規則（抽樣檢驗另依表 23，樣品編號不同）。",
          "source_reference": "7.3.2；表22；6.7.2.1"
        },
        "pre_conditioning": {
          "value": "完成初始化充電（單體 6.2.4.1.1、模組 6.2.4.1.2）",
          "detail": "6.2.4.1.1：在 (25 ± 2) °C 下靜置 5 小時；以 Prd 恆功率放電至放電截止條件，靜置 10 分鐘；再以 Prc 恆功率充電至充電截止條件，靜置 10 分鐘。6.2.4.1.2：步驟同單體，截止條件改為電池模組的放電／充電截止條件。",
          "source_reference": "6.7.2.1；6.2.4.1"
        },
        "observation_period": {
          "value": "停止擠壓後觀察 1 小時",
          "detail": "6.7.2.1.1 c)、6.7.2.1.2 c)：擠壓力達 50 kN 時保持 10 分鐘，停止擠壓，觀察 1 小時。",
          "source_reference": "6.7.2.1"
        }
      },
      "acceptance_criteria": {
        "summary": "無起火、無爆炸、無洩漏",
        "details": [
          "無起火",
          "無爆炸",
          "無洩漏",
          "不應在防爆閥或洩壓點之外的位置發生破裂",
          "電池單體無冒煙"
        ]
      },
      "exemptions": [],
      "related_tests": [],
      "source_reference": "6.7.2.1",
      "original_text_snippet": "選取半徑R為75mm半圓柱體擠壓頭，擠壓力達到50kN時保持10min，停止擠壓觀察1h。"
    },
    {
      "id": "GBT36276-6.7.2.2",
      "normalized_id": "MECH-DROP",
      "name_zh": "跌落性能試驗 (Drop)",
      "name_en": "Drop Performance Test",
      "section": "6.7.2.2",
      "category": "MECH",
      "subcategory": "自由跌落 (Free Fall Drop)",
      "test_objects": [
        "CELL",
        "MODULE"
      ],
      "conditions": {
        "soc": {
          "value": "滿電狀態 (100% SOC)",
          "detail": "按照 6.2.4.1.1 完成初始化充電。",
          "source_reference": "6.7.2.2；6.2.4.1"
        },
        "drop_height": {
          "value": "單體 1.5 m；模組 2.0 m",
          "detail": "單體從 1.5 m 高度跌落；模塊從 2.0 m 高度跌落至水泥地面。跌落後觀察 1 小時。",
          "source_reference": "6.7.2.2"
        },
        "drop_surface": {
          "value": "水泥地面",
          "detail": "跌落至水泥地面。",
          "source_reference": "6.7.2.2"
        },
        "orientation": {
          "value": "正極或負極朝下跌落",
          "detail": "正極或負極朝下跌落。",
          "source_reference": "6.7.2.2"
        },
        "sample_quantity": {
          "value": "單體 3 個（樣品 25#～27#）；模組 1 個（樣品 8#）",
          "detail": "7.3.2；表 22：電池單體第 16 項，樣品 25#、26#、27#；電池模組第 19 項，樣品 8#（與絕緣、耐壓、高海拔絕緣、高海拔耐壓共用）；表 22 為型式檢驗規則（抽樣檢驗另依表 23，樣品編號不同）。",
          "source_reference": "7.3.2；表22；6.7.2.2"
        },
        "pre_conditioning": {
          "value": "完成初始化充電（單體 6.2.4.1.1、模組 6.2.4.1.2）",
          "detail": "6.2.4.1.1：在 (25 ± 2) °C 下靜置 5 小時；以 Prd 恆功率放電至放電截止條件，靜置 10 分鐘；再以 Prc 恆功率充電至充電截止條件，靜置 10 分鐘。6.2.4.1.2：步驟同單體，截止條件改為電池模組的放電／充電截止條件。",
          "source_reference": "6.7.2.2；6.2.4.1"
        },
        "observation_period": {
          "value": "跌落後觀察 1 小時",
          "detail": "6.7.2.2.1 c)、6.7.2.2.2 c)：單體自 1.5 m、模組自 2.0 m 高度跌落後觀察 1 小時。",
          "source_reference": "6.7.2.2"
        }
      },
      "acceptance_criteria": {
        "summary": "無起火、無爆炸",
        "details": [
          "無起火",
          "無爆炸",
          "不應在防爆閥或洩壓點之外的位置發生破裂",
          "電池單體無冒煙"
        ]
      },
      "exemptions": [],
      "related_tests": [],
      "source_reference": "6.7.2.2",
      "original_text_snippet": "電池單體1.5m、電池模塊2.0m自由跌落至水泥地面，正極或負極朝下，觀察1h。"
    },
    {
      "id": "GBT36276-6.7.4.2.1",
      "normalized_id": "THERM-ABUSE",
      "name_zh": "初始熱失控性能試驗",
      "name_en": "Initial Thermal Runaway Test",
      "section": "6.7.4.2",
      "category": "THERM",
      "subcategory": "熱失控 (Thermal Runaway)",
      "test_objects": [
        "CELL"
      ],
      "conditions": {
        "soc": {
          "value": "滿電狀態 (100% SOC)",
          "detail": "按照 6.2.4.1.1 完成初始化充電。",
          "source_reference": "6.7.4.2.1；6.2.4.1.1"
        },
        "operation": {
          "value": "加熱部件加熱同時以 I = P_rc / U_nom 恆流充電",
          "detail": "使用加熱部件對單體進行加熱，同時以 I = P_rc / U_nom 的特定電流進行恆流充電觸發。",
          "source_reference": "6.7.4.2.1"
        },
        "termination": {
          "value": "連續 3 個溫升速率 dT/dt ≥ 3 °C/s，或起火爆炸，或達到 300 °C，或時間達 4 小時；測試後觀察 1 小時",
          "detail": "監測溫度速率，當連續三個 (3 個) 溫升速率 ≥ 3 °C/s，或起火爆炸，或達到 300 °C，或時間達到 4 小時時停止加熱。測試後觀察 1 小時。",
          "source_reference": "6.7.4.2.1"
        },
        "sample_quantity": {
          "value": "3 個（樣品 31#～33#）",
          "detail": "7.3.2；表 22：電池單體第 18 項熱失控性能試驗列出 31#～33# 與 19#～21# 兩組，未標明各對應哪一項；19#～21# 是第 10 項循環性能試驗的樣品，因此推定初始熱失控用 31#～33#（與第 3 項高海拔初始充放電共用）。抽樣檢驗另依表 23。",
          "source_reference": "7.3.2；表22"
        },
        "pre_conditioning": {
          "value": "完成初始化充電（單體 6.2.4.1.1）",
          "detail": "6.2.4.1.1：在 (25 ± 2) °C 下靜置 5 小時；以 Prd 恆功率放電至放電截止條件，靜置 10 分鐘；再以 Prc 恆功率充電至充電截止條件，靜置 10 分鐘。",
          "source_reference": "6.7.4.2.1；6.2.4.1.1"
        },
        "observation_period": {
          "value": "停止充電和加熱後觀察 1 小時",
          "detail": "6.7.4.2.1 e)：觸發熱失控判定條件、或溫度達 300 °C、或試驗時間達 4 小時時停止充電和加熱，觀察 1 小時。",
          "source_reference": "6.7.4.2.1"
        }
      },
      "acceptance_criteria": {
        "summary": "表面大於90 °C，無起火爆炸",
        "details": [
          "表面溫度應大於 90 °C",
          "無起火",
          "無爆炸",
          "不應在防爆閥或洩壓點之外的位置發生破裂"
        ]
      },
      "exemptions": [],
      "related_tests": [],
      "source_reference": "6.7.4.2",
      "original_text_snippet": "連續監測到三個溫升速率值均≥3℃/s或起火或爆炸為發生熱失控的判定條件...觸發或溫度達到300℃或試驗時間達到4h時停止充電和加熱。"
    },
    {
      "id": "GBT36276-6.7.4.2.2",
      "normalized_id": "THERM-ABUSE",
      "name_zh": "循環後熱失控性能試驗",
      "name_en": "Post-cycle Thermal Runaway Test",
      "section": "6.7.4.2.2",
      "category": "THERM",
      "subcategory": "熱失控 (Thermal Runaway)",
      "test_objects": [
        "CELL"
      ],
      "conditions": {
        "soc": {
          "value": "完成循環壽命試驗後滿電狀態 (100% SOC)",
          "detail": "單體電池在完成規定的循環壽命試驗後進行本測試。按照 6.2.4.1.1 完成初始化充電。",
          "source_reference": "6.7.4.2.2；6.7.4.2.1；6.2.4.1.1"
        },
        "operation": {
          "value": "加熱部件加熱同時以 I = P_rc / U_nom 恆流充電（循環壽命後樣品）",
          "detail": "使用加熱部件對單體進行加熱，同時以 I = P_rc / U_nom 的特定電流進行恆流充電觸發。",
          "source_reference": "6.7.4.2.2；6.7.4.2.1"
        },
        "termination": {
          "value": "連續 3 個溫升速率 dT/dt ≥ 3 °C/s，或起火爆炸，或達到 300 °C，或時間達 4 小時；測試後觀察 1 小時",
          "detail": "監測溫度速率，當連續三個 (3 個) 溫升速率 ≥ 3 °C/s，或起火爆炸，或達到 300 °C，或時間達到 4 小時時停止加熱。測試後觀察 1 小時。",
          "source_reference": "6.7.4.2.2；6.7.4.2.1"
        },
        "sample_quantity": {
          "value": "3 個（樣品 19#～21#，循環性能試驗後）",
          "detail": "7.3.2；表 22：電池單體第 18 項熱失控性能試驗列出 31#～33# 與 19#～21# 兩組，未標明各對應哪一項；19#～21# 是第 10 項循環性能試驗（6.6.2.1）的樣品，因此推定循環後熱失控用這一組。抽樣檢驗另依表 23。",
          "source_reference": "7.3.2；表22；6.6.2.1"
        },
        "pre_conditioning": {
          "value": "先完成 6.6.2.1 循環性能試驗，再依 6.7.4.2.1 進行",
          "detail": "6.7.4.2.2：使用已按 6.6.2.1 完成循環性能試驗的單體；其後沿用 6.7.4.2.1 a) 先按 6.2.4.1.1 完成初始化充電（：在 (25 ± 2) °C 下靜置 5 小時；以 Prd 恆功率放電至放電截止條件，靜置 10 分鐘；再以 Prc 恆功率充電至充電截止條件，靜置 10 分鐘。）",
          "source_reference": "6.7.4.2.2；6.6.2.1；6.7.4.2.1；6.2.4.1.1"
        },
        "observation_period": {
          "value": "依 6.7.4.2.1：停止充電和加熱後觀察 1 小時",
          "detail": "6.7.4.2.2 規定按 6.7.4.2.1 進行熱失控試驗，故沿用其 e) 步：停止充電和加熱後觀察 1 小時。",
          "source_reference": "6.7.4.2.2；6.7.4.2.1"
        }
      },
      "acceptance_criteria": {
        "summary": "表面大於90 °C，無起火爆炸",
        "details": [
          "表面溫度應大於 90 °C",
          "無起火",
          "無爆炸",
          "不應在防爆閥或洩壓點之外的位置發生破裂"
        ]
      },
      "exemptions": [],
      "related_tests": [],
      "source_reference": "6.7.4.2",
      "original_text_snippet": "連續監測到三個溫升速率值均≥3℃/s或起火或爆炸為發生熱失控的判定條件...觸發或溫度達到300℃或試驗時間達到4h時停止充電和加熱。"
    },
    {
      "id": "GBT36276-6.7.4.3",
      "normalized_id": "THERM-PROP",
      "name_zh": "熱失控擴散性能試驗 (Thermal Runaway Propagation)",
      "name_en": "Thermal Runaway Propagation Test",
      "section": "6.7.4.3",
      "category": "THERM",
      "subcategory": "熱失控擴散 (Thermal Propagation)",
      "test_objects": [
        "MODULE"
      ],
      "conditions": {
        "trigger": {
          "value": "中心單體或最小並聯單元恆流充電觸發（以額定功率與標稱電壓之比為電流）",
          "detail": "對模塊內的中心單體或最小並聯單元觸發熱失控，採用恆流充電，以觸發對象的額定功率與其標稱電壓的比值作為電流值。測試後觀察 1 小時，監測相鄰單體是否發生熱失控。",
          "source_reference": "6.7.4.3"
        },
        "apparatus": {
          "value": "500 W～1000 W 平面加熱板 或 專用觸發裝置",
          "detail": "加熱功率 500 W 至 1000 W 之加熱板或電芯內部微加熱觸發裝置。",
          "source_reference": "6.7.4.3"
        },
        "sample_quantity": {
          "value": "模組 1 個（樣品 11#）",
          "detail": "7.3.2；表 22：電池模組第 23 項，樣品 11#；表 22 為型式檢驗規則（抽樣檢驗另依表 23，樣品編號不同）。",
          "source_reference": "7.3.2；表22；6.7.4.3"
        },
        "pre_conditioning": {
          "value": "完成初始化充電（模組 6.2.4.1.2）",
          "detail": "6.2.4.1.2：步驟同單體，截止條件改為電池模組的放電／充電截止條件。",
          "source_reference": "6.7.4.3；6.2.4.1.2"
        },
        "observation_period": {
          "value": "停止充電後觀察 1 小時",
          "detail": "6.7.4.3 f)：觸發對象全部單體達熱失控判定條件、或溫度達 300 °C、或試驗時間達 4 小時、或監測對象達判定條件時停止充電，觀察 1 小時，之後才按 6.7.1.5.1 做絕緣性能試驗。",
          "source_reference": "6.7.4.3"
        }
      },
      "acceptance_criteria": {
        "summary": "不應擴散，無起火、無爆炸",
        "details": [
          "不應觸發其他單體發生熱失控",
          "無起火",
          "無爆炸",
          "試驗後絕緣性能應滿足 5.6.1.5.1"
        ]
      },
      "exemptions": [],
      "related_tests": [],
      "source_reference": "6.7.4.3",
      "original_text_snippet": "以電池模塊中心位置的電池單體或最小並聯單元為熱失控觸發對象... 不應觸發其他單體熱失控，不起火、不爆炸"
    },
    {
      "id": "GBT36276-6.7.2.3",
      "normalized_id": "MECH-VIB",
      "name_zh": "振動性能試驗",
      "name_en": "Vibration Performance Test",
      "section": "6.7.2.3",
      "category": "MECH",
      "subcategory": "振動性能試驗",
      "test_objects": [
        "MODULE"
      ],
      "conditions": {
        "soc": {
          "value": "滿電狀態 (100% SOC)",
          "detail": "按照 6.2.4.1.2 完成初始化充電。",
          "source_reference": "6.7.2.3；6.2.4.1.2"
        },
        "waveform": {
          "value": "三軸隨機振動",
          "detail": "X、Y、Z軸三個方向隨機振動，每軸 180 分鐘。依次進行絕緣性能試驗和耐壓性能試驗。",
          "source_reference": "6.7.2.3；表18"
        },
        "axes": {
          "value": "X、Y、Z 軸 3 個方向",
          "detail": "X、Y、Z軸三個方向隨機振動，每軸 180 分鐘。",
          "source_reference": "6.7.2.3"
        },
        "test_duration": {
          "value": "每軸 180 分鐘（共 540 分鐘 / 9 小時）；試驗後觀察 1 小時",
          "detail": "X、Y、Z軸三個方向隨機振動，每軸 180 分鐘。試驗結束後觀察 1 小時。依次進行絕緣性能試驗和耐壓性能試驗。",
          "source_reference": "6.7.2.3；表18"
        },
        "vibration_rms": {
          "value": "0.51 g",
          "detail": "振動加速度均方根值為 0.51 g。",
          "source_reference": "6.7.2.3；表18"
        },
        "post_test": {
          "value": "絕緣與耐壓",
          "detail": "依次進行絕緣性能試驗和耐壓性能試驗。",
          "source_reference": "6.7.2.3"
        },
        "sample_quantity": {
          "value": "模組 1 個（樣品 9#）",
          "detail": "7.3.2；表 22：電池模組第 20 項振動，樣品 9#（與液冷管路耐壓共用）；表 22 為型式檢驗規則（抽樣檢驗另依表 23，樣品編號不同）。",
          "source_reference": "7.3.2；表22；6.7.2.3"
        },
        "pre_conditioning": {
          "value": "完成初始化充電（模組 6.2.4.1.2）",
          "detail": "6.2.4.1.2：步驟同單體，截止條件改為電池模組的放電／充電截止條件。",
          "source_reference": "6.7.2.3；6.2.4.1.2"
        },
        "observation_period": {
          "value": "X、Y、Z 三向隨機振動後觀察 1 小時",
          "detail": "6.7.2.3 b)：依表 18 在 X、Y、Z 軸三個方向分別進行隨機振動（每向 180 分鐘），觀察 1 小時；之後 c) 取出樣品依序做絕緣與耐壓試驗。",
          "source_reference": "6.7.2.3"
        }
      },
      "acceptance_criteria": {
        "summary": "無洩漏、無冒煙、無起火、無爆炸",
        "details": [
          "無洩漏",
          "無冒煙",
          "無起火",
          "無爆炸",
          "絕緣性能符合 5.6.1.5.1 規定",
          "耐壓性能符合 5.6.1.6.1 規定"
        ]
      },
      "exemptions": [],
      "related_tests": [],
      "source_reference": "6.7.2.3",
      "original_text_snippet": "將試驗樣品緊固在振動試驗台上，按要求進行三軸隨機振動... 觀察1h，無洩漏、無冒煙、無起火、無爆炸，絕緣與耐壓符合規定。"
    },
    {
      "id": "GBT36276-6.7.2.4",
      "normalized_id": "MECH-PRESS",
      "name_zh": "液冷管路耐壓性能試驗",
      "name_en": "Liquid Cooling Pipeline Withstand Pressure Test",
      "section": "6.7.2.4",
      "category": "MECH",
      "subcategory": "液冷管路耐壓性能試驗",
      "test_objects": [
        "MODULE",
        "PACK_SYSTEM"
      ],
      "conditions": {
        "pressure": {
          "value": "1.2 倍最大工作壓強",
          "detail": "向液冷管路增壓至壓強達到最大工作壓強的 1.2 倍，並穩壓 2 分鐘。",
          "source_reference": "6.7.2.4"
        },
        "hold_time": {
          "value": "靜置 1 分鐘",
          "detail": "測試後靜置 1 分鐘觀察管路壓力。",
          "source_reference": "6.7.2.4"
        },
        "sample_quantity": {
          "value": "模組 1 個（樣品 9#）；電池簇 1 個（樣品 1#）",
          "detail": "7.3.2；表 22：電池模組第 21 項，樣品 9#（與振動共用；僅適用於採用液體冷卻方式的電池）；電池簇第 6 項，樣品 1#；表 22 為型式檢驗規則（抽樣檢驗另依表 23，樣品編號不同）。",
          "source_reference": "7.3.2；表22；6.7.2.4"
        },
        "pre_conditioning": {
          "value": "完成初始化放電（模組 6.2.4.2.2、電池簇 6.2.4.2.3）",
          "detail": "6.2.4.2.2：步驟同單體，截止條件改為電池模組的充電／放電截止條件。6.2.4.2.3：以 Prc 恆功率充電至電池簇充電截止條件，靜置 10 分鐘；再以 Prd 恆功率放電至電池簇放電截止條件，靜置 10 分鐘（未規定 25 °C 靜置 5 小時）。（以放完電狀態開始試驗）",
          "source_reference": "6.7.2.4；6.2.4.2"
        }
      },
      "acceptance_criteria": {
        "summary": "無破裂",
        "details": [
          "管路無破裂",
          "氣壓降不大於最大工作壓強的 0.1%",
          "氣壓降不大於最大工作壓強的 0.2%"
        ]
      },
      "exemptions": [],
      "related_tests": [],
      "source_reference": "6.7.2.4",
      "original_text_snippet": "向液冷管路增壓至壓強達到最大工作壓強的1.2倍，並穩壓2min，靜置1min。管路無破裂，氣壓降不大於規定值。"
    },
    {
      "id": "GBT36276-6.7.3.1",
      "normalized_id": "THERM-SALT",
      "name_zh": "鹽霧性能試驗",
      "name_en": "Salt Mist Performance Test",
      "section": "6.7.3.1",
      "category": "MECH",
      "subcategory": "鹽霧性能試驗",
      "test_objects": [
        "MODULE"
      ],
      "conditions": {
        "salt_solution": {
          "value": "5% NaCl",
          "detail": "(5±1)% 氯化鈉溶液",
          "source_reference": "6.7.3.1"
        },
        "spray_cycle": {
          "value": "噴霧 2 小時 / 貯存 22 小時",
          "detail": "35±2 °C 噴霧 2 小時，然後 40±2 °C / 93±3% RH 貯存 22 小時",
          "source_reference": "6.7.3.1"
        },
        "spray_storage_cycles": {
          "value": "循環 4 次",
          "detail": "重複上述噴霧與貯存步驟，共計循環 4 次。",
          "source_reference": "6.7.3.1"
        },
        "ambient_storage": {
          "value": "常溫貯存 3 天",
          "detail": "23±2 °C、50±3% RH 貯存 3 天。",
          "source_reference": "6.7.3.1"
        },
        "total_macro_cycles": {
          "value": "共計四次大循環",
          "detail": "大循環 4 次 (共 28 天)",
          "source_reference": "6.7.3.1"
        },
        "post_test": {
          "value": "絕緣與耐壓",
          "detail": "30 分鐘 內進行絕緣與耐壓試驗",
          "source_reference": "6.7.3.1"
        },
        "sample_quantity": {
          "value": "模組 1 個（樣品 10#）",
          "detail": "7.3.2；表 22：電池模組第 22 項，樣品 10#（與交變濕熱共用同一格：鹽霧適用海洋性與非海洋性氣候，交變濕熱僅適用非海洋性氣候）；表 22 為型式檢驗規則（抽樣檢驗另依表 23，樣品編號不同）。",
          "source_reference": "7.3.2；表22；6.7.3.1"
        },
        "pre_conditioning": {
          "value": "完成初始化充電（模組 6.2.4.1.2）",
          "detail": "6.2.4.1.2：步驟同單體，截止條件改為電池模組的放電／充電截止條件。",
          "source_reference": "6.7.3.1；6.2.4.1.2"
        },
        "observation_period": {
          "value": "噴霧—貯存循環全部結束後觀察 1 小時",
          "detail": "6.7.3.1：g) 重複至噴霧-貯存-貯存大循環達 4 次後，h) 觀察 1 小時，i) 記錄現象，j) 取出樣品 30 分鐘內做絕緣與耐壓試驗。",
          "source_reference": "6.7.3.1"
        }
      },
      "acceptance_criteria": {
        "summary": "無破裂、無洩漏、無起火、無爆炸",
        "details": [
          "外殼無破裂",
          "無洩漏",
          "無起火",
          "無爆炸",
          "絕緣性能符合 5.6.1.5.1 規定",
          "耐壓性能符合 5.6.1.6.1 規定"
        ]
      },
      "exemptions": [],
      "related_tests": [],
      "source_reference": "6.7.3.1",
      "original_text_snippet": "試驗樣品處於滿電狀態，進行鹽霧交變試驗，噴霧2h，貯存22h，循環4次後常溫貯存3d... 外殼無破裂、無洩漏、無起火、無爆炸。"
    },
    {
      "id": "GBT36276-6.7.3.2",
      "normalized_id": "THERM-HUMID",
      "name_zh": "交變濕熱性能試驗",
      "name_en": "Damp Heat Cyclic Performance Test",
      "section": "6.7.3.2",
      "category": "MECH",
      "subcategory": "交變濕熱性能試驗",
      "test_objects": [
        "MODULE"
      ],
      "conditions": {
        "high_temp_phase": {
          "value": "高溫高濕 6 小時",
          "detail": "50±2 °C, 95±3% RH 保持 6 小時",
          "source_reference": "6.7.3.2"
        },
        "low_temp_phase": {
          "value": "低溫高濕 6 小時",
          "detail": "25±2 °C, 95±3% RH 保持 6 小時",
          "source_reference": "6.7.3.2"
        },
        "temp_ramp_rate": {
          "value": "斜率 12.5 °C/h",
          "detail": "溫度變化速率應控制在 12.5 °C/h。",
          "source_reference": "6.7.3.2"
        },
        "cycles": {
          "value": "循環 6 次",
          "detail": "依規定的溫濕度變化曲線連續進行 6 次循環。",
          "source_reference": "6.7.3.2"
        },
        "post_cycle_storage": {
          "value": "常溫靜置",
          "detail": "25±2 °C, 70±3% RH",
          "source_reference": "6.7.3.2"
        },
        "post_test": {
          "value": "絕緣與耐壓",
          "detail": "30 分鐘 內進行絕緣與耐壓試驗",
          "source_reference": "6.7.3.2"
        },
        "sample_quantity": {
          "value": "模組 1 個（樣品 10#）",
          "detail": "7.3.2；表 22：電池模組第 22 項，樣品 10#（與鹽霧同一格；交變濕熱僅適用於非海洋性氣候條件應用的電池）；表 22 為型式檢驗規則（抽樣檢驗另依表 23，樣品編號不同）。",
          "source_reference": "7.3.2；表22；6.7.3.2"
        },
        "pre_conditioning": {
          "value": "完成初始化充電（模組 6.2.4.1.2）",
          "detail": "6.2.4.1.2：步驟同單體，截止條件改為電池模組的放電／充電截止條件。",
          "source_reference": "6.7.3.2；6.2.4.1.2"
        },
        "observation_period": {
          "value": "交變循環結束並恢復 25 °C、70% 相對濕度後觀察 1 小時",
          "detail": "6.7.3.2 e)～f)：6 次交變循環後設定 25 °C、相對濕度 70%，達到並維持該溫濕度後觀察 1 小時；h) 取出樣品 30 分鐘內做絕緣與耐壓試驗。",
          "source_reference": "6.7.3.2"
        }
      },
      "acceptance_criteria": {
        "summary": "無破裂、無洩漏、無起火、無爆炸",
        "details": [
          "外殼無破裂",
          "無洩漏",
          "無起火",
          "無爆炸",
          "絕緣性能符合 5.6.1.5.1 規定",
          "耐壓性能符合 5.6.1.6.1 規定"
        ]
      },
      "exemptions": [],
      "related_tests": [],
      "source_reference": "6.7.3.2",
      "original_text_snippet": "試驗樣品處於滿電狀態，依規定的溫濕度曲線連續進行6次循環，常溫靜置後觀察1h... 外殼無破裂、無洩漏、無起火、無爆炸。"
    },
    {
      "id": "GBT36276-6.7.3.3",
      "normalized_id": "ELEC-IR-ALT",
      "name_zh": "高海拔絕緣性能試驗",
      "name_en": "High Altitude Insulation Resistance Test",
      "section": "6.7.3.3",
      "category": "ELEC",
      "subcategory": "高海拔絕緣性能試驗",
      "test_objects": [
        "MODULE",
        "PACK_SYSTEM"
      ],
      "conditions": {
        "pressure": {
          "value": "62 kPa / 54 kPa",
          "detail": "62 kPa（2000 m < 海拔 ≤ 4000 m）或 54 kPa（海拔 > 4000 m）。",
          "source_reference": "6.7.3.3；表15"
        },
        "temperature": {
          "value": "25±2 °C",
          "detail": "試驗環境溫度維持在 25±2 °C。",
          "source_reference": "6.7.3.3"
        },
        "hold_time": {
          "value": "維持 6 小時",
          "detail": "依表 15 設定試驗氣壓值並在 (25 ± 2) °C 下靜置 6 小時（電池模組 6.7.3.3.1 c)）。",
          "source_reference": "6.7.3.3；表15"
        },
        "test_voltage": {
          "value": "施加 1 分鐘",
          "detail": "按表 16 依據充電截止電壓(U)，施加對應試驗電壓（500 V / 1000 V / 2500 V）並持續 1 分鐘測量絕緣電阻。",
          "source_reference": "6.7.3.3；表16"
        },
        "sample_quantity": {
          "value": "模組 1 個（樣品 8#）",
          "detail": "7.3.2；表 22：電池模組第 12 項，樣品 8#（與絕緣、耐壓、高海拔耐壓、跌落共用；僅適用於高海拔條件應用的電池）。表 22 電池簇欄未列高海拔絕緣；表 22 為型式檢驗規則（抽樣檢驗另依表 23，樣品編號不同）。",
          "source_reference": "7.3.2；表22；6.7.3.3"
        },
        "pre_conditioning": {
          "value": "完成初始化充電（模組 6.2.4.1.2、電池簇 6.2.4.1.3）",
          "detail": "6.2.4.1.2：步驟同單體，截止條件改為電池模組的放電／充電截止條件。6.2.4.1.3：以 Prd 恆功率放電至電池簇放電截止條件，靜置 10 分鐘；再以 Prc 恆功率充電至電池簇充電截止條件，靜置 10 分鐘（未規定 25 °C 靜置 5 小時）。",
          "source_reference": "6.7.3.3；6.2.4.1"
        }
      },
      "acceptance_criteria": {
        "summary": "絕緣與耐壓符合規定",
        "details": [
          "絕緣電阻與標稱電壓的比值均不應小於 1000 Ω/V"
        ]
      },
      "exemptions": [],
      "related_tests": [],
      "source_reference": "6.7.3.3",
      "original_text_snippet": "在模擬海拔大於 2000m（對應氣壓 62kPa 或 54kPa）的環境下保持6h後，施加規定的試驗電壓1min測量絕緣電阻。"
    },
    {
      "id": "GBT36276-6.7.3.4",
      "normalized_id": "ELEC-WV-ALT",
      "name_zh": "高海拔耐壓性能試驗",
      "name_en": "High Altitude Withstand Voltage Test",
      "section": "6.7.3.4",
      "category": "ELEC",
      "subcategory": "高海拔耐壓性能試驗",
      "test_objects": [
        "MODULE",
        "PACK_SYSTEM"
      ],
      "conditions": {
        "pressure": {
          "value": "62 kPa / 54 kPa",
          "detail": "62 kPa（2000 m < 海拔 ≤ 4000 m）或 54 kPa（海拔 > 4000 m）。",
          "source_reference": "6.7.3.4；表15"
        },
        "temperature": {
          "value": "25±2 °C",
          "detail": "試驗環境溫度維持在 25±2 °C。",
          "source_reference": "6.7.3.4"
        },
        "hold_time": {
          "value": "維持 6 小時",
          "detail": "依表 15 設定試驗氣壓值並在 (25 ± 2) °C 下靜置 6 小時（電池模組 6.7.3.4.1 c)）。",
          "source_reference": "6.7.3.4；表15"
        },
        "dc_voltage": {
          "value": "直流 60 秒",
          "detail": "按表 17 依據充電截止電壓(U)，以 ≤ 50% 試驗電壓開始於 10 秒內升至相應直流試驗電壓（1530 V～5370 V）並保持 60 秒。",
          "source_reference": "6.7.3.4；表17"
        },
        "ac_voltage": {
          "value": "交流 60 秒",
          "detail": "施加交流電壓 45-62 Hz 保持 60 秒",
          "source_reference": "6.7.3.4；表17"
        },
        "sample_quantity": {
          "value": "模組 1 個（樣品 8#）",
          "detail": "7.3.2；表 22：電池模組第 13 項，樣品 8#（與絕緣、耐壓、高海拔絕緣、跌落共用；僅適用於高海拔條件應用的電池）。表 22 電池簇欄未列高海拔耐壓；表 22 為型式檢驗規則（抽樣檢驗另依表 23，樣品編號不同）。",
          "source_reference": "7.3.2；表22；6.7.3.4"
        },
        "pre_conditioning": {
          "value": "完成初始化充電（模組 6.2.4.1.2、電池簇 6.2.4.1.3）",
          "detail": "6.2.4.1.2：步驟同單體，截止條件改為電池模組的放電／充電截止條件。6.2.4.1.3：以 Prd 恆功率放電至電池簇放電截止條件，靜置 10 分鐘；再以 Prc 恆功率充電至電池簇充電截止條件，靜置 10 分鐘（未規定 25 °C 靜置 5 小時）。",
          "source_reference": "6.7.3.4；6.2.4.1"
        }
      },
      "acceptance_criteria": {
        "summary": "無擊穿、無閃絡",
        "details": [
          "無擊穿",
          "直流耐壓漏電流 < 10 mA",
          "無閃絡"
        ]
      },
      "exemptions": [],
      "related_tests": [],
      "source_reference": "6.7.3.4",
      "original_text_snippet": "在模擬海拔大於 2000m 的環境下保持6h後，施加規定的交直流試驗電壓保持60s，無擊穿、無閃絡。"
    },
    {
      "id": "GBT36276-6.7.4.1",
      "normalized_id": "THERM-ADIA",
      "name_zh": "絕熱溫升特性試驗",
      "name_en": "Adiabatic Temperature Rise Characteristic Test",
      "section": "6.7.4.1",
      "category": "THERM",
      "subcategory": "絕熱溫升特性試驗",
      "test_objects": [
        "CELL"
      ],
      "conditions": {
        "start_temp": {
          "value": "起始 40 °C",
          "detail": "加熱初始溫度設定為 40 °C。",
          "source_reference": "6.7.4.1"
        },
        "temp_step": {
          "value": "階躍 5 °C",
          "detail": "以 5 °C 為步進單位進行階梯升溫。",
          "source_reference": "6.7.4.1"
        },
        "end_temp": {
          "value": "終止 130 °C",
          "detail": "加熱最高溫度設定為 130 °C。",
          "source_reference": "6.7.4.1"
        },
        "hold_time_initial": {
          "value": "首階保持 5 小時",
          "detail": "40 °C 下保持 5 小時",
          "source_reference": "6.7.4.1"
        },
        "hold_time_subsequent": {
          "value": "後續保持 1 小時",
          "detail": "後續每階保持 1 小時",
          "source_reference": "6.7.4.1"
        },
        "measurement_period": {
          "value": "計算區間 20 分鐘",
          "detail": "每階靜置後控制試驗裝置恆定當前溫度 20 分鐘，記錄時間、溫度並計算溫升速率。",
          "source_reference": "6.7.4.1"
        },
        "sample_quantity": {
          "value": "單體 3 個（樣品 28#～30#）",
          "detail": "7.3.2；表 22：電池單體第 17 項絕熱溫升特性，樣品 28#、29#、30#；表 22 為型式檢驗規則（抽樣檢驗另依表 23，樣品編號不同）。",
          "source_reference": "7.3.2；表22；6.7.4.1"
        },
        "pre_conditioning": {
          "value": "完成初始化充電（單體 6.2.4.1.1）",
          "detail": "6.2.4.1.1：在 (25 ± 2) °C 下靜置 5 小時；以 Prd 恆功率放電至放電截止條件，靜置 10 分鐘；再以 Prc 恆功率充電至充電截止條件，靜置 10 分鐘。",
          "source_reference": "6.7.4.1；6.2.4.1.1"
        }
      },
      "acceptance_criteria": {
        "summary": "無起火、無爆炸",
        "details": [
          "表面溫度小於或等於高溫一級報警溫度時，溫升速率 < 0.02 °C/min",
          "無起火",
          "無爆炸",
          "不在防爆閥或洩壓點之外的位置發生破裂"
        ]
      },
      "exemptions": [],
      "related_tests": [],
      "source_reference": "6.7.4.1",
      "original_text_snippet": "將單體置於絕熱環境中，以40℃為起點，5℃為步進階梯升溫... 溫度小於報警值時，溫升速率不大於0.02℃/min，無起火、無爆炸。"
    },
    {
      "id": "GBT36276-6.7.5",
      "normalized_id": "BMS-ALARM",
      "name_zh": "報警和保護功能試驗",
      "name_en": "Alarm and Protection Function Test",
      "section": "6.7.5",
      "category": "BMS",
      "subcategory": "報警和保護功能試驗",
      "test_objects": [
        "PACK_SYSTEM"
      ],
      "conditions": {
        "test_method": {
          "value": "各級報警觸發",
          "detail": "依次調整並觸發電池單體／模組／簇充放電電壓、充放電電流、電池模組／單體電壓極差、單體高低溫及溫度極差之一、二、三級報警設定值，以及絕緣電阻之一、三級報警設定值，記錄報警資訊與保護動作並恢復正常設置。",
          "source_reference": "6.7.5"
        },
        "sample_quantity": {
          "value": "電池簇 1 個（樣品 1#）",
          "detail": "7.3.2；表 22：電池簇第 2 項報警和保護功能，樣品 1#（電池簇樣品數量 1 個，各項共用）；表 22 為型式檢驗規則（抽樣檢驗另依表 23，樣品編號不同）。",
          "source_reference": "7.3.2；表22；6.7.5"
        }
      },
      "acceptance_criteria": {
        "summary": "發出報警信號並執行保護",
        "details": [
          "達到報警值時應發出報警信號",
          "執行相應保護動作"
        ]
      },
      "exemptions": [],
      "related_tests": [],
      "source_reference": "6.7.5",
      "original_text_snippet": "正常運行狀態下，模擬觸發各級報警設定值，BMS 應發出報警信號並執行相應保護動作。"
    }
  ],
  "test_sequence": {},
  "global_exemptions": [],
  "metadata": {
    "schema_version": "2.0",
    "created_by": "Battery Safety Standards Agent",
    "created_date": "2026-05-22",
    "extraction_method": "Cross-validated from Gemini CLI markdown, OCR markdown (authoritative), and batch JSON",
    "cross_validation_notes": [
      "Excluded all pure performance/cycle tests (PERF-01~06, DUR-01~02) per instructions to only include safety tests.",
      "Mapped module/cluster safety tests to appropriate Schema v2.0 normalizations.",
      "Extracted Overcharge, Overdischarge, Overload, Short Circuit, Insulation, Withstand Voltage, Crush, Drop, Thermal Runaway, and Thermal Runaway Propagation from Section 6.7 Safety Tests."
    ],
    "total_test_entries": 19,
    "enrichment": "2026-11-02 已逐項對照原文核對試驗程序欄位：有原文依據者改為原文規定並附條款（source_reference），原文未規定者刪除。",
    "parameter_review": [
      "2026-11-17：依原文補齊試驗參數（GBT36276-6.7.1.1、GBT36276-6.7.1.2、GBT36276-6.7.1.3、GBT36276-6.7.1.4、GBT36276-6.7.1.5、GBT36276-6.7.1.6、GBT36276-6.7.2.1、GBT36276-6.7.2.2、GBT36276-6.7.4.2.1、GBT36276-6.7.4.2.2、GBT36276-6.7.4.3、GBT36276-6.7.2.3、GBT36276-6.7.2.4、GBT36276-6.7.3.1、GBT36276-6.7.3.2、GBT36276-6.7.3.3、GBT36276-6.7.3.4、GBT36276-6.7.4.1、GBT36276-6.7.5），出處見各欄位 source_reference。"
    ]
  }
}
