Repository: kluorvoeDing/standard-dictionary

# 電池安全標準橫向比對

把各國電池安全標準的測試條件拆成結構化資料，放在同一張表上逐項對照。

**網站：** <https://standard-dictionary.vercel.app>

收錄 **30 份標準、512 項測試**，涵蓋 GB、UL、IEC、UN、JIS、AIS、SAND 等體系，從手機電池到儲能系統。

---

## 能做什麼

| 功能 | 說明 |
|---|---|
| **橫向比對** | 選 2～5 份標準，同一參數排在同一列，例如短路電阻、擠壓力、跌落高度。數值不同的列會標出來。 |
| **只看差異** | 隱藏相同的列和完全相同的測試，只留真正不同的地方。 |
| **試驗程序** | 每項測試的樣品數量、前置處理、觀察期，全部附原文條款出處。 |
| **快速檢索** | 按 `/` 或 `⌘K`／`Ctrl+K`。數值依「數字＋單位」比對，輸入「6V」找得到「6.0 V」，輸入「1m」不會找到「1 mm」。 |
| **總覽矩陣** | 全部測試項目一覽，可匯出 CSV 或列印。 |
| **AI 小幫手** | 針對選取的標準提問；沒選標準時以全庫資料回答。 |
| **分享比對** | 比對狀態寫在網址上，複製網址就能分享同一個比對畫面。 |

---

File: data/JISC8714.json
{
  "schema_version": "2.0",
  "document": {
    "id": "JISC8714",
    "full_name": "JIS C 8714:2007 Safety Tests for Portable Lithium Ion Secondary Cells and Batteries for Use in Portable Electronic Applications",
    "full_name_zh": "JIS C 8714:2007 攜帶式電子設備用鋰離子二次電芯與電池之安全性測試",
    "short_name": "JIS C 8714",
    "publisher": "Japanese Standards Association (JSA)",
    "publication_date": "2007",
    "type": "standard",
    "scope": "攜帶式電子設備用鋰離子二次電芯 (Cells) 與組電池 (Batteries) 之安全性試驗。涵蓋電芯層級（壓壞、外部短絡、外部加熱、強制內部短絡）及組電池層級（跌落、外部短絡、過充電保護確認）之測試要求。",
    "applicable_objects": [
      "CELL",
      "PACK_SYSTEM"
    ],
    "source_pdf": "JISC8714_2007.pdf",
    "source_gemini_md": "JISC8714_zh-TW_standardized.md"
  },
  "terms": [
    {
      "term_en": "Upper Limit Charge Voltage",
      "term_zh": "上限充電電壓",
      "definition": "電芯或電池塊允許的最高充電電壓，通常為 4.25V。若適用非 4.25V 之上限充電電壓，須依附錄 B 流程保留技術依據資料。(The maximum allowable charging voltage for a cell or battery block, typically 4.25V.)"
    },
    {
      "term_en": "Upper Test Temperature",
      "term_zh": "上限試驗溫度",
      "definition": "45°C — 所有電芯測試需在此溫度條件下分別進行的高溫環境。(45°C — the high temperature condition at which all cell tests shall be separately conducted.)"
    },
    {
      "term_en": "Lower Test Temperature",
      "term_zh": "下限試驗溫度",
      "definition": "10°C — 所有電芯測試需在此溫度條件下分別進行的低溫環境。(10°C — the low temperature condition at which all cell tests shall be separately conducted.)"
    },
    {
      "term_en": "Polymer Cell",
      "term_zh": "聚合物電池",
      "definition": "使用聚合物電解質之鋰離子電芯。此類電芯可豁免強制內部短絡測試（章節 5.5.1）。(Lithium-ion cell using polymer electrolyte. Such cells may be exempted from the forced internal short circuit test per Section 5.5.1.)"
    },
    {
      "term_en": "Assembled Battery",
      "term_zh": "組電池",
      "definition": "由多個電芯或電池塊組合而成的電池系統，含保護電路與外殼等附屬裝置。在本標準中進行跌落測試、外部短絡測試及過充電保護確認測試。(A battery system composed of multiple cells or battery blocks, including protective circuits and enclosures.)"
    },
    {
      "term_en": "Nickel Piece (for Forced Internal Short Circuit)",
      "term_zh": "鎳片（強制內部短絡用）",
      "definition": "在強制內部短絡測試中插入電芯內部以誘發內部短路的金屬片。(A metallic piece inserted into the cell interior to induce internal short circuit during the forced internal short circuit test.)"
    }
  ],
  "tests": [
    {
      "id": "JISC8714-CRUSH",
      "normalized_id": "MECH-CRUSH",
      "name_zh": "壓壞試驗 (Crush Test)",
      "name_en": "Crush Test",
      "section": "5.2",
      "category": "MECH",
      "subcategory": "擠壓 (Crush)",
      "test_objects": [
        "CELL"
      ],
      "conditions": {
        "force": {
          "value": "13 ± 1 kN",
          "detail": "施加壓力上限為 13 ± 1 kN，達到最大力、電壓降至 1/3 或高度變形 10% 時釋放（5.2.2）。",
          "source_reference": "5.2.2"
        },
        "temperature": {
          "value": "20 ± 5 °C",
          "detail": "將依 5.1 於上限試驗溫度 (45 °C) 與下限試驗溫度 (10 °C) 充電之單電池置於周圍溫度 20 ± 5 °C 之環境下實施（4、5.1、5.2.2）。",
          "source_reference": "5.1；5.2.2"
        },
        "apparatus": {
          "value": "2 枚平板",
          "detail": "將單電池置於 2 枚平板之間進行擠壓（5.2.2）。",
          "source_reference": "5.2.2"
        },
        "termination": {
          "value": "達最大力、電壓降至 1/3 或高度變形 10% 即釋放",
          "detail": "加壓力釋放條件為：達到最大壓力後、電壓驟降至試驗開始時之 1/3、或電池高度變形達 10%（5.2.2）。",
          "source_reference": "5.2.2"
        },
        "sample_quantity": {
          "value": "各試驗溫度 5 個（角形共 10 個）",
          "detail": "在上限與下限試驗溫度下各需 5 個樣品。對於角形電池，長側面與短側面各需 5 個樣品。",
          "source_reference": "表1"
        },
        "pre_conditioning": {
          "value": "0.2 It A 放電後於試驗溫度充滿電",
          "detail": "試驗前先在 20 ± 5 °C 下以 0.2 It A 恆流放電至指定終止電壓。單電池接著在規定之上限與下限試驗溫度下靜置 1 至 4 小時後，於各溫度下充滿電（至 0.05 It A）。",
          "source_reference": "5.1"
        }
      },
      "acceptance_criteria": {
        "summary": "無起火、無破裂",
        "details": [
          "無起火 (No fire)：測試過程中不得出現燃燒現象",
          "無破裂 (No explosion/burst)：測試過程中不得出現劇烈噴發或破裂"
        ]
      },
      "exemptions": [],
      "related_tests": [
        "JISC8714-CELL-SC"
      ],
      "source_reference": "5.2.2",
      "original_text_snippet": "Crush test: 13 ± 1 kN force applied to single cells. For prismatic cells, tests shall be conducted on both long and short sides (5 samples each). Termination conditions: (1) maximum force of 13 ± 1 kN reached; (2) voltage drops below 1/3 of initial voltage; (3) cell height deformation reaches 10%. Pass criteria: no fire, no explosion/burst."
    },
    {
      "id": "JISC8714-CELL-SC",
      "normalized_id": "ELEC-SC-EXT",
      "name_zh": "外部短絡試驗（電芯層級）(External Short Circuit — Cell Level)",
      "name_en": "External Short Circuit Test — Cell Level",
      "section": "5.3",
      "category": "ELEC",
      "subcategory": "外部短路 (External Short Circuit)",
      "test_objects": [
        "CELL"
      ],
      "conditions": {
        "temperature": {
          "value": "55 ± 5 °C",
          "detail": "將依 5.1 於上限試驗溫度 (45 °C) 與下限試驗溫度 (10 °C) 充電後之單電池置於周圍溫度 55 ± 5 °C 環境下（4、5.1、5.3.2）。",
          "source_reference": "5.3.2"
        },
        "external_resistance": {
          "value": "80 ± 20 mΩ",
          "detail": "正負極端子連接總電阻 80 ± 20 mΩ 之外部電阻進行短路（5.3.2）。",
          "source_reference": "5.3.2"
        },
        "duration": {
          "value": "24 小時或電池表面溫差降至最大值 20% 以下",
          "detail": "短路持續至 24 小時或單電池表面溫度與環境溫差降至最大值 20% 以下（取較短者）（5.3.2）。",
          "source_reference": "5.3.2"
        },
        "sample_quantity": {
          "value": "各試驗溫度 5 個",
          "detail": "在上限與下限試驗溫度下各需 5 個樣品。",
          "source_reference": "表1"
        },
        "pre_conditioning": {
          "value": "0.2 It A 放電後於試驗溫度充滿電",
          "detail": "試驗前先在 20 ± 5 °C 下以 0.2 It A 恆流放電至指定終止電壓。單電池接著在規定之上限與下限試驗溫度下靜置 1 至 4 小時後，於各溫度下充滿電（至 0.05 It A）。",
          "source_reference": "5.1"
        },
        "observation_period": {
          "value": "放置 24 小時或至溫降 20%",
          "detail": "試驗中持續放置至短路後經過 24 小時，或單電池表面溫度與環境溫度差降至最大溫差的 20% 以下，以較短者為準。",
          "source_reference": "5.3.2"
        }
      },
      "acceptance_criteria": {
        "summary": "無起火、無破裂",
        "details": [
          "無起火 (No fire)：測試過程中不得出現燃燒現象",
          "無破裂 (No explosion/burst)：測試過程中不得出現劇烈噴發或破裂"
        ]
      },
      "exemptions": [],
      "related_tests": [
        "JISC8714-CRUSH",
        "JISC8714-HEAT",
        "JISC8714-PACK-SC"
      ],
      "source_reference": "5.3",
      "original_text_snippet": "External short circuit test (cell level): conducted at 55 ± 5°C with external resistance of 80 ± 20 mΩ, 5 samples per temperature. Pass criteria: no fire, no explosion/burst."
    },
    {
      "id": "JISC8714-HEAT",
      "normalized_id": "THERM-ABUSE",
      "name_zh": "外部加熱試驗 (External Heating Test)",
      "name_en": "External Heating Test",
      "section": "5.4",
      "category": "THERM",
      "subcategory": "熱濫用 / 加熱 (Thermal Abuse / Heating)",
      "test_objects": [
        "CELL"
      ],
      "conditions": {
        "heating_rate": {
          "value": "5 ± 2 °C/min",
          "detail": "恆溫槽以 5 ± 2 °C/min 之升溫速率升溫至 130 ± 2 °C（5.4.2）。",
          "source_reference": "5.4.2"
        },
        "target_temperature": {
          "value": "130 ± 2 °C",
          "detail": "恆溫槽溫度升至 130 ± 2 °C；試驗前樣品依 5.1 於上限試驗溫度 (45 °C) 與下限試驗溫度 (10 °C) 充飽電（4、5.1、5.4.2）。",
          "source_reference": "5.4.2"
        },
        "duration": {
          "value": "保持 10 分鐘",
          "detail": "於 130 ± 2 °C 下保持 10 分鐘（5.4.2）。",
          "source_reference": "5.4.2"
        },
        "sample_quantity": {
          "value": "各試驗溫度 5 個",
          "detail": "在上限與下限試驗溫度下各需 5 個樣品。",
          "source_reference": "表1"
        },
        "pre_conditioning": {
          "value": "0.2 It A 放電後於試驗溫度充滿電",
          "detail": "試驗前先在 20 ± 5 °C 下以 0.2 It A 恆流放電至指定終止電壓。單電池接著在規定之上限與下限試驗溫度下靜置 1 至 4 小時後，於各溫度下充滿電（至 0.05 It A）。",
          "source_reference": "5.1"
        }
      },
      "acceptance_criteria": {
        "summary": "無起火、無破裂",
        "details": [
          "無起火 (No fire)：測試過程中不得出現燃燒現象",
          "無破裂 (No explosion/burst)：測試過程中不得出現劇烈噴發或破裂"
        ]
      },
      "exemptions": [],
      "related_tests": [
        "JISC8714-CELL-SC",
        "JISC8714-FISC"
      ],
      "source_reference": "5.4",
      "original_text_snippet": "External heating test: heat at 5 ± 2°C/min to 130 ± 2°C and hold for 10 minutes, 5 samples per temperature. Pass criteria: no fire, no explosion/burst."
    },
    {
      "id": "JISC8714-FISC",
      "normalized_id": "ELEC-SC-INT",
      "name_zh": "強制內部短絡試驗 (Forced Internal Short Circuit Test)",
      "name_en": "Forced Internal Short Circuit Test",
      "section": "5.5",
      "category": "ELEC",
      "subcategory": "強制內部短路 (Forced Internal Short Circuit)",
      "test_objects": [
        "CELL"
      ],
      "conditions": {
        "crush_speed": {
          "value": "0.1 mm/s",
          "detail": "加壓治具以 0.1 mm/s 之速度下降壓入（5.5.2）。",
          "source_reference": "5.5.2"
        },
        "force_limit": {
          "value": "圓柱形 800 N；方形 400 N",
          "detail": "圓柱形電池加壓上限為 800 N，方形電池加壓上限為 400 N（5.5.2）。",
          "source_reference": "5.5.2"
        },
        "short_circuit_detection": {
          "value": "電壓降 ≥ 50 mV",
          "detail": "觀測到 50 mV 以上之電壓降或達到壓力上限時停止加壓（5.5.2）。",
          "source_reference": "5.5.2"
        },
        "hold_after_short": {
          "value": "30 秒後釋放壓力",
          "detail": "停止加壓後保持 30 秒即釋放壓力（5.5.2、A.4.2.1）。",
          "source_reference": "附属書A A.4.4"
        },
        "apparatus": {
          "value": "直徑 10 mm 壓頭 與 微型小鎳片（10×10 mm 丁腈橡膠 + 5×5 mm 壓克力板）",
          "detail": "高 0.2 mm、寬 0.1 mm、長各邊 1 mm 之 L 字形鎳小片；加壓治具含直徑 10 mm 壓頭、10×10 mm 丁腈橡膠與 5×5 mm 壓克力板；露點 ≤ -25 °C 環境下解體，恆溫預熱 45 ± 15 分鐘（附錄 A.4.1、5.5.2、表 3）。",
          "source_reference": "5.5.2；表3"
        },
        "temperature": {
          "value": "20 ± 5 °C（電芯試驗溫度：45 °C 與 10 °C）",
          "detail": "解體環境為周圍溫度 20 ± 5 °C 且露點 ≤ -25 °C；電芯於上限試驗溫度 (45 °C) 或下限試驗溫度 (10 °C) 下靜置 45 ± 15 分鐘後測試（5.5.2、表 2）。",
          "source_reference": "5.5.2；表2"
        },
        "extended_sampling": {
          "value": "最多追加至 10 個",
          "detail": "達到壓力上限仍未確認發生短路時，樣品數最多追加至 10 個（A.1）。",
          "source_reference": "附属書A A.1"
        },
        "sample_quantity": {
          "value": "各試驗溫度 5 至 10 個",
          "detail": "在上限與下限試驗溫度下各測試 5 個樣品。若達到壓力上限仍未確認發生短路，則最多追加至 10 個測試樣品。",
          "source_reference": "表1；A.1"
        },
        "pre_conditioning": {
          "value": "0.2 It A 放電後於試驗溫度充滿電",
          "detail": "試驗前先在 20 ± 5 °C 下以 0.2 It A 恆流放電至指定終止電壓。單電池接著在規定之上限與下限試驗溫度下靜置 1 至 4 小時後，於各溫度下充滿電（至 0.05 It A）。",
          "source_reference": "5.1"
        }
      },
      "acceptance_criteria": {
        "summary": "無起火",
        "details": [
          "無起火 (No fire)：測試過程中不得出現燃燒現象"
        ]
      },
      "exemptions": [
        "聚合物電池 (Polymer cells) 可豁免此測試（依章節 5.5.1）"
      ],
      "related_tests": [
        "JISC8714-HEAT"
      ],
      "source_reference": "5.5, 5.5.1",
      "original_text_snippet": "Forced internal short circuit test: insert nickel piece into cell, apply pressure up to 800N (cylindrical) or 400N (prismatic). Environment requires dew point ≤ -25°C, disassembly to sealing within 30 minutes. Stop conditions: voltage drop ≥ 50 mV (stop, release after 30s) or force reaches upper limit. Polymer cells are exempted per Section 5.5.1."
    },
    {
      "id": "JISC8714-DROP",
      "normalized_id": "MECH-DROP",
      "name_zh": "跌落試驗 (Drop Test)",
      "name_en": "Drop Test",
      "section": "5.6",
      "category": "MECH",
      "subcategory": "落下 / 自由跌落 (Drop / Free Fall)",
      "test_objects": [
        "PACK_SYSTEM"
      ],
      "conditions": {
        "drop_height": {
          "value": "依 JIS C 6950/6065",
          "detail": "依使用之攜帶電子設備適用之 JIS C 6950 或 JIS C 6065 規定高度跌落（5.6.2）。",
          "source_reference": "5.6.2"
        },
        "drop_surface": {
          "value": "混凝土或鋼板",
          "detail": "跌落至混凝土床或鐵板上，沿最可能產生不利影響之方向（5.6.2）。",
          "source_reference": "5.6.2"
        },
        "drop_count": {
          "value": "1 次",
          "detail": "組電池跌落 1 次（5.6.2）。",
          "source_reference": "5.6.2"
        },
        "sample_quantity": {
          "value": "3 個",
          "detail": "組電池共需 3 個樣品。",
          "source_reference": "表1"
        },
        "pre_conditioning": {
          "value": "0.2 It A 放電後充滿電",
          "detail": "試驗前先在 20 ± 5 °C 下以 0.2 It A 恆流放電至指定終止電壓。組電池接著在規定溫度下（外部短路試驗為上下限溫度，跌落試驗為室溫）充至製造商指定的滿電狀態。",
          "source_reference": "5.1"
        }
      },
      "acceptance_criteria": {
        "summary": "內部無外部短路，單電池內部無內部短路",
        "details": [
          "內部無外部短路",
          "單電池內部無內部短路"
        ]
      },
      "exemptions": [],
      "related_tests": [
        "JISC8714-PACK-SC"
      ],
      "source_reference": "5.6",
      "original_text_snippet": "Drop test for assembled batteries: drop height per JIS C 6950/6065, onto concrete surface, 1 drop per sample, 3 samples total. After drop, no external short circuit in the assembled battery and no internal short circuit in individual cells."
    },
    {
      "id": "JISC8714-PACK-SC",
      "normalized_id": "ELEC-SC-EXT",
      "name_zh": "外部短絡試驗（組電池層級）(External Short Circuit — Battery Level)",
      "name_en": "External Short Circuit Test — Battery Level",
      "section": "5.7",
      "category": "ELEC",
      "subcategory": "外部短路 (External Short Circuit)",
      "test_objects": [
        "PACK_SYSTEM"
      ],
      "conditions": {
        "temperature": {
          "value": "20 ± 5 °C",
          "detail": "組電池置於周圍溫度 20 ± 5 °C 之環境下實施外部短路試驗（電芯層級為 55 ± 5 °C）（5.7.2）。",
          "source_reference": "5.7.2"
        },
        "external_resistance": {
          "value": "80 ± 20 mΩ",
          "detail": "正負極端子連接總電阻 80 ± 20 mΩ 之外部電阻進行短路（5.7.2）。",
          "source_reference": "5.7.2"
        },
        "duration": {
          "value": "24 小時或溫降 20%（電流中斷則 1 小時）",
          "detail": "短路持續至 24 小時或組電池容器溫度與環境溫差降至最大值 20% 以下；若電流被保護電路遮斷則維持 1 小時（5.7.2）。",
          "source_reference": "5.7.2"
        },
        "sample_quantity": {
          "value": "各試驗溫度 5 個",
          "detail": "在上限與下限試驗溫度下各需 5 個樣品。",
          "source_reference": "表1"
        },
        "pre_conditioning": {
          "value": "0.2 It A 放電後充滿電",
          "detail": "試驗前先在 20 ± 5 °C 下以 0.2 It A 恆流放電至指定終止電壓。組電池接著在規定溫度下（外部短路試驗為上下限溫度，跌落試驗為室溫）充至製造商指定的滿電狀態。",
          "source_reference": "5.1"
        },
        "observation_period": {
          "value": "放置 24 小時（若電流停止則 1 小時）",
          "detail": "短路後放置至經過 24 小時，或組電池容器與環境溫差降至最大值的 20% 以下，以較短者為準。若電流停止，則在電流停止後放置 1 小時。",
          "source_reference": "5.7.2"
        }
      },
      "acceptance_criteria": {
        "summary": "無起火、無破裂",
        "details": [
          "無起火 (No fire)：測試過程中不得出現燃燒現象",
          "無破裂 (No explosion/burst)：測試過程中不得出現劇烈噴發或破裂"
        ]
      },
      "exemptions": [],
      "related_tests": [
        "JISC8714-CELL-SC",
        "JISC8714-DROP"
      ],
      "source_reference": "5.7",
      "original_text_snippet": "External short circuit test (battery level): conducted at 20 ± 5°C with external resistance of 80 ± 20 mΩ, 5 assembled battery samples. Pass criteria: no fire, no explosion/burst."
    },
    {
      "id": "JISC8714-OCP",
      "normalized_id": "ELEC-OC",
      "name_zh": "過充電保護確認試驗 (Overcharge Protection Verification Test)",
      "name_en": "Overcharge Protection Verification Test",
      "section": "5.8",
      "category": "ELEC",
      "subcategory": "過充電保護 (Overcharge Protection)",
      "test_objects": [
        "PACK_SYSTEM"
      ],
      "conditions": {
        "charging_voltage": {
          "value": "超過表 2 上限充電電壓 (4.25 V)",
          "detail": "對單電池或電池模組施加超過表 2 上限充電電壓 (4.25 V) 之電壓，測定充電停止時之電壓（5.8.2、表 2）。",
          "source_reference": "5.8.2"
        },
        "temperature": {
          "value": "20 ± 5 °C",
          "detail": "於周圍溫度 20 ± 5 °C 下實施試驗（5.8.2）。",
          "source_reference": "5.8.2"
        },
        "sample_quantity": {
          "value": "1 個",
          "detail": "組電池僅需 1 個樣品。",
          "source_reference": "表1"
        },
        "pre_conditioning": {
          "value": "0.2 It A 放電後充滿電",
          "detail": "試驗前先在 20 ± 5 °C 下以 0.2 It A 恆流放電至指定終止電壓。組電池接著在規定溫度下（外部短路試驗為上下限溫度，跌落試驗為室溫）充至製造商指定的滿電狀態。",
          "source_reference": "5.1"
        },
        "applicability": {
          "value": "2 個以上串聯連接構造",
          "detail": "組電池為 2 個以上單電池或電池模組直列串聯構造時，量測充電保護特性（5.8.2）。",
          "source_reference": "5.8.2"
        }
      },
      "acceptance_criteria": {
        "summary": "單電芯或電池塊不得超過上限充電電壓（通常 4.25 V）",
        "details": [
          "電壓限制 (Voltage Limit)：組電池內的單電芯或電池塊不得超過上限充電電壓（通常為 4.25 V）"
        ]
      },
      "exemptions": [
        "若攜帶式電子設備本身具有控制電壓不超過上限充電電壓的功能，組電池層級的測試可以豁免（依章節 5.8.1）"
      ],
      "related_tests": [],
      "source_reference": "5.8, 5.8.1",
      "original_text_snippet": "Overcharge protection verification: confirm that no individual cell or battery block within the assembled battery exceeds the upper limit charge voltage (typically 4.25V). Single-stage: measure charging voltage directly. Series (≥2 stages): Method A — force discharge one block during charging and measure remaining; Method B — apply over-limit voltage to single cell and measure stopping voltage. Exempted if portable device itself controls voltage below upper limit (Section 5.8.1)."
    }
  ],
  "test_sequence": {
    "description": "JIS C 8714 測試分為電芯層級與組電池層級兩組。電芯層級測試需在上限 (45°C) 及下限 (10°C) 兩種溫度條件下分別執行。",
    "sequences": [
      {
        "group": "電芯層級測試 (Cell-Level Tests)",
        "tests": [
          "JISC8714-CRUSH",
          "JISC8714-CELL-SC",
          "JISC8714-HEAT",
          "JISC8714-FISC"
        ],
        "rule": "所有電芯測試需針對上限試驗溫度 (45°C) 與下限試驗溫度 (10°C) 分別進行。(All cell tests shall be conducted separately at upper test temperature 45°C and lower test temperature 10°C.)",
        "source_reference": "4"
      },
      {
        "group": "組電池層級測試 (Battery-Level Tests)",
        "tests": [
          "JISC8714-DROP",
          "JISC8714-PACK-SC",
          "JISC8714-OCP"
        ],
        "rule": "組電池層級測試包含跌落、外部短絡及過充電保護確認。外部短絡測試需經過上限 (45°C) 及下限 (10°C) 溫度充電條件 (各 5 個樣品)。(Battery-level tests include drop, external short circuit, and overcharge protection verification. External short circuit requires upper 45°C and lower 10°C charging regimen, 5 samples each.)",
        "source_reference": "4"
      }
    ]
  },
  "global_exemptions": [
    {
      "id": "GE-01",
      "description": "聚合物電池 (Polymer cells) 可豁免強制內部短絡測試 (Forced Internal Short Circuit Test)",
      "applicable_tests": [
        "JISC8714-FISC"
      ],
      "source_reference": "5.5.1"
    },
    {
      "id": "GE-02",
      "description": "若攜帶式電子設備本身具有控制電壓不超過上限充電電壓的功能，組電池層級之過充電保護確認測試可以豁免",
      "applicable_tests": [
        "JISC8714-OCP"
      ],
      "source_reference": "5.8.1"
    },
    {
      "id": "GE-03",
      "description": "若適用非 4.25V 的上限充電電壓，必須依附錄 B 流程保留技術依據資料",
      "applicable_tests": [],
      "source_reference": "附錄 B (Annex B)"
    }
  ],
  "metadata": {
    "schema_version": "2.0",
    "created_by": "Battery Safety Standards Agent",
    "created_date": "2026-05-22",
    "extraction_method": "Single-source extraction from Gemini CLI standardized markdown only (no OCR markdown or batch JSON available)",
    "cross_validation_notes": [
      "⚠️ 僅有 Gemini CLI markdown 單一來源，無 OCR markdown 或批次 JSON 可供交叉驗證",
      "電芯層級外部短絡溫度 55 ± 5°C vs 組電池層級 20 ± 5°C — 此差異為標準設計意圖，非資料錯誤",
      "外部短絡電阻值 80 ± 20 mΩ 在電芯層級與組電池層級一致",
      "壓壞測試終止條件三項（13±1 kN / 電壓降至 1/3 / 變形 10%）從來源 Section 5.1 邏輯段落中提取",
      "強制內部短絡測試壓力值（圓柱 800N / 方型 400N）及停止條件（≥50 mV 壓降 / 達上限壓力）直接從來源提取",
      "跌落測試高度引用外部標準 JIS C 6950/6065，本 Gemini markdown 未列具體數值",
      "過充電保護確認方法 A/B 細節與串聯電池之處理方式直接從來源提取",
      "所有判定準則（無起火、不破裂、內部短絡預防、電壓限制）從來源 Section 3.1 核心判定準則提取",
      "建議取得原始 PDF 或 OCR markdown 後，對以下參數進行二次驗證：加熱速率、溫度保持時間、鎳片規格、跌落高度"
    ],
    "total_test_entries": 7,
    "note": "JIS C 8714:2007 共 7 項測試（電芯層級 4 項 + 組電池層級 3 項）。本標準為日本特有之鋰離子二次電池安全性標準，與 IEC 62133-2 範圍類似但包含日本特有的強制內部短絡測試 (Forced Internal Short Circuit) 及雙溫度條件 (45°C/10°C) 要求。因僅有單一來源 (Gemini markdown)，建議後續補充原始 PDF 驗證。",
    "enrichment": "2026-09-26 已逐項對照原文核對試驗程序欄位：有原文依據者改為原文規定並附條款（source_reference），原文未規定者刪除。",
    "parameter_review": [
      "2026-11-05：依原文補齊試驗參數（JISC8714-CRUSH、JISC8714-CELL-SC、JISC8714-HEAT、JISC8714-FISC、JISC8714-DROP、JISC8714-PACK-SC、JISC8714-OCP），出處見各欄位 source_reference。",
      "2026-11-05：依原文補齊試驗參數（JISC8714-HEAT），出處見各欄位 source_reference。"
    ]
  }
}

File: data/JISC8715-2.json
{
  "schema_version": "2.0",
  "document": {
    "id": "JISC8715-2",
    "full_name": "JIS C 8715-2:2019 産業用リチウム二次電池の単電池及び電池システム－第２部：安全性要求事項",
    "full_name_zh": "產業用鋰二次電池之單電池及電池系統 – 第2部：安全性要求事項",
    "short_name": "JIS C 8715-2",
    "publisher": "JSA (Japanese Standards Association)",
    "publication_date": "2019",
    "type": "standard",
    "scope": "本標準規定了包含鹼性或其他非酸性電解質的產業用鋰二次電池（單電池及電池系統）在通常使用及可預見誤用條件下的安全性要求事項。對應國際標準為 IEC 62619 (MOD)。",
    "applicable_objects": [
      "CELL",
      "MODULE",
      "PACK_SYSTEM"
    ],
    "source_pdf": "JISC8715-2_2019 産業用リチウム二次電池の単電池及び電池システム－第２部：安全性要求事.pdf",
    "source_gemini_md": ""
  },
  "terms": [
    {
      "term_en": "Cell",
      "term_zh": "電芯",
      "definition": "由電極、電解質、容器及端子組成的基本電化學單元，為電池系統的最小組成單位。",
      "source": "3.1 (JIS C 8715-2:2019)"
    },
    {
      "term_en": "Cell block",
      "term_zh": "電芯組 / 並聯組合",
      "definition": "將多個電芯的正極端子和負極端子分別連接在一起的並聯連接配置 (Parallel connection of cells where the positive terminals and negative terminals are connected together respectively)。",
      "source": "3.4 (JIS C 8715-2:2019)"
    },
    {
      "term_en": "Battery system",
      "term_zh": "電池系統",
      "definition": "由一個或多個電芯或電芯組組成，可能包含 BMS、連接器、外殼及其他電氣和機械組件的完整系統。",
      "source": "3.3 (JIS C 8715-2:2019)"
    },
    {
      "term_en": "Battery management system (BMS)",
      "term_zh": "電池管理系統",
      "definition": "評估電芯和電池系統狀態的電子控制系統，維持電芯和電池系統在指定的電芯操作區域內運作。關鍵因素包括電壓、溫度和電流。",
      "source": "8.2.1 (JIS C 8715-2:2019)"
    },
    {
      "term_en": "Upper limit charging voltage",
      "term_zh": "上限充電電壓",
      "definition": "由電芯製造商指定的電芯操作區域中最高充電電壓。",
      "source": "3.21 (JIS C 8715-2:2019)"
    },
    {
      "term_en": "Maximum charging current",
      "term_zh": "最大充電電流",
      "definition": "由電芯製造商指定的電芯操作區域中最大充電電流。",
      "source": "3.21 (JIS C 8715-2:2019)"
    },
    {
      "term_en": "Rated capacity (C5 Ah)",
      "term_zh": "額定容量",
      "definition": "在指定條件下測定並由製造商宣告的電芯或電池容量值。以 0.2 It A 參考測試電流 (It A) 放電至指定終止電壓所得電量。",
      "source": "3.17 (JIS C 8715-2:2019)"
    },
    {
      "term_en": "Reference test current (It)",
      "term_zh": "參考測試電流",
      "definition": "以 It A 的倍數表示的充放電電流，其中 It A = C5 Ah / 1 h。",
      "source": "3.18 (JIS C 8715-2:2019)"
    },
    {
      "term_en": "Thermal runaway",
      "term_zh": "熱失控",
      "definition": "電芯因內部能量釋放導致不可控溫度上升的失效模式。蔓延測試 (7.3.3) 即評估熱失控是否蔓延至整個電池系統。",
      "source": "7.3.3 (JIS C 8715-2:2019)"
    },
    {
      "term_en": "Fire",
      "term_zh": "起火",
      "definition": "從電芯或電池系統發射火焰 (Emission of flames)。",
      "source": "JIS C 8715-2:2019"
    },
    {
      "term_en": "Explosion",
      "term_zh": "爆炸",
      "definition": "電芯容器或電池系統外殼劇烈打開且主要組件被強力彈出的失效。",
      "source": "JIS C 8715-2:2019"
    }
  ],
  "tests": [
    {
      "id": "JISC8715-2-7.2.1",
      "normalized_id": "ELEC-SC-EXT",
      "name_zh": "外部短路測試 (External Short-Circuit Test)",
      "name_en": "External Short-Circuit Test (Cell or Cell Block)",
      "section": "7.2.1",
      "category": "ELEC",
      "subcategory": "外部短路 (External Short Circuit)",
      "test_objects": [
        "CELL",
        "MODULE"
      ],
      "conditions": {
        "soc": {
          "value": "100% SOC",
          "detail": "電芯需滿充後在 25 ± 5 °C 環境中穩定。",
          "source_reference": "7.2.1 b)"
        },
        "external_resistance": {
          "value": "30 ± 10 mΩ",
          "detail": "以總外部電阻 30 ± 10 mΩ 連接正負極端子進行短路（connecting the positive and negative terminals with a total external resistance of 30 mΩ ± 10 mΩ）。",
          "source_reference": "7.2.1 b)"
        },
        "temperature": {
          "value": "25 ± 5 °C",
          "detail": "滿充電芯儲存於環境溫度 25 ± 5 °C（Fully charged cells are stored in an ambient temperature of 25 °C ± 5 °C）。",
          "source_reference": "7.2.1 b)"
        },
        "duration": {
          "value": "6 小時或外殼溫降 80%（取先到者）",
          "detail": "電芯維持測試狀態 6 小時，或直到外殼溫度從最大溫升下降 80%，以先到者為準（6 小時 or until the case temperature declines by 80 % of the maximum temperature rise）。",
          "source_reference": "7.2.1 b)"
        },
        "sample_quantity": {
          "value": "1 個以上",
          "detail": "試驗數量為 1 個以上。",
          "source_reference": "Table 1；7.2.1"
        },
        "pre_conditioning": {
          "value": "依製造商指定方法充電",
          "detail": "在環境溫度 25 ± 5 °C 下，以 0.2 It A 放電至指定的終止電壓，接著依製造商指定的方法進行充電。",
          "source_reference": "7.1"
        }
      },
      "acceptance_criteria": {
        "summary": "無起火、無爆炸",
        "details": [
          "無起火 (No fire)",
          "無爆炸 (No explosion)"
        ]
      },
      "exemptions": [],
      "related_tests": [],
      "source_reference": "JIS C 8715-2:2019, Clause 7.2.1",
      "original_text_snippet": ""
    },
    {
      "id": "JISC8715-2-7.2.2",
      "normalized_id": "MECH-IMPACT",
      "name_zh": "撞擊測試 (Impact Test)",
      "name_en": "Impact Test (Cell or Cell Block)",
      "section": "7.2.2",
      "category": "MECH",
      "subcategory": "撞擊 (Impact)",
      "test_objects": [
        "CELL",
        "MODULE"
      ],
      "conditions": {
        "soc": {
          "value": "50% 額定容量",
          "detail": "電芯或電芯組以 0.2 It A 恆流放電至額定容量的 50%（discharged at a constant current of 0.2 It A, to 50 % capacity of the cell or cell block）。",
          "source_reference": "7.2.2 b)"
        },
        "steel_bar": {
          "value": "直徑 15.8 ± 0.1 mm，長度 ≥ 60 mm 不鏽鋼棒",
          "detail": "使用直徑 15.8 ± 0.1 mm、長度至少 60 mm（或電芯最長尺寸，取較大值）之 Type 316 不鏽鋼棒，置於樣品中央。平滑鋼棒搭配 9.1 ± 0.1 kg 重錘自 610 ± 25 mm 高度自由落下。",
          "source_reference": "7.2.2 b)"
        },
        "impact_mass": {
          "value": "9.1 kg",
          "detail": "9.1 kg 剛性質量（A 9.1 kg rigid mass）。",
          "source_reference": "7.2.2 b)"
        },
        "drop_height": {
          "value": "610 ± 25 mm",
          "detail": "從 610 ± 25 mm 高度垂直落下撞擊不鏽鋼棒（dropped from a height of 610 mm ± 25 mm onto the bar placed on the sample）。",
          "source_reference": "7.2.2 b)"
        },
        "orientation": {
          "value": "圓柱形：縱軸平行地板垂直鋼棒；方形：寬面與窄面（旋轉 90°）；軟包：視為方形",
          "detail": "圓柱形電芯縱軸平行於平坦混凝土或金屬地板，垂直於 15.8 mm 直徑鋼棒。方形電芯需額外繞縱軸旋轉 90 度，使寬面和窄面均受撞擊，每次使用不同樣品。軟包電芯以方形電芯方式測試。若使用金屬地板，應採取適當措施避免電芯或電芯組與地板發生外部短路。",
          "source_reference": "7.2.2 b)"
        },
        "impact_count": {
          "value": "每個樣品 1 次",
          "detail": "每個樣品僅承受一次撞擊，不同撞擊使用不同樣品（Each sample is to be subjected to only a single impact with separate samples used for each impact）。",
          "source_reference": "7.2.2 b)"
        },
        "sample_quantity": {
          "value": "1 個以上",
          "detail": "試驗數量為 1 個以上。",
          "source_reference": "Table 1；7.2.2 b)"
        },
        "pre_conditioning": {
          "value": "依製造商指定方法充電",
          "detail": "在環境溫度 25 ± 5 °C 下，以 0.2 It A 放電至指定的終止電壓，接著依製造商指定的方法進行充電。",
          "source_reference": "7.1"
        }
      },
      "acceptance_criteria": {
        "summary": "無起火、無爆炸",
        "details": [
          "無起火 (No fire)",
          "無爆炸 (No explosion)"
        ]
      },
      "exemptions": [],
      "related_tests": [],
      "source_reference": "JIS C 8715-2:2019, Clause 7.2.2, Figure 1",
      "original_text_snippet": ""
    },
    {
      "id": "JISC8715-2-7.2.3",
      "normalized_id": "MECH-DROP",
      "name_zh": "跌落測試 (Drop Test)",
      "name_en": "Drop Test (Cell or Cell Block, and Battery System)",
      "section": "7.2.3",
      "category": "MECH",
      "subcategory": "跌落 (Drop / Free Fall)",
      "test_objects": [
        "CELL",
        "MODULE",
        "PACK_SYSTEM"
      ],
      "conditions": {
        "soc": {
          "value": "100% 滿充電",
          "detail": "每個測試單元均為滿充狀態（Each fully charged test unit）。",
          "source_reference": "7.2.3.2 b)；7.2.3.3 b)"
        },
        "drop_height": {
          "value": "質量 < 7 kg：1000 mm；7～20 kg：100 mm；20～50 kg：100 mm；50～100 kg：50 mm；≥ 100 kg：25 mm",
          "detail": "Table 2 — 跌落方法與條件：(1) 質量 < 7 kg：全跌落 (Whole drop), 1000 mm, 隨機方向, 3 次；(2) 7 kg ≤ 質量 < 20 kg：全跌落 (Whole drop), 100 mm, 底部朝下（由製造商指定）, 3 次；(3) 20 kg ≤ 質量 < 50 kg：棱角跌落 (Edge and corner drop), 100 mm, 每類撞擊 2 次；(4) 50 kg ≤ 質量 < 100 kg：棱角跌落, 50 mm, 每類撞擊 2 次；(5) 質量 ≥ 100 kg：棱角跌落, 25 mm, 每類撞擊 2 次。",
          "source_reference": "7.2.3.1 表2"
        },
        "drop_count": {
          "value": "< 20 kg：3 次；≥ 20 kg：最短邊與角各 2 次",
          "detail": "質量小於 20 kg 跌落 3 次；質量 20 kg 以上最短邊與同一角各跌落 2 次（7.2.3.2 b、7.2.3.3 b）。",
          "source_reference": "7.2.3.2 b)；7.2.3.3 b)"
        },
        "drop_surface": {
          "value": "平坦混凝土或金屬地板（或平整水泥地面、50 mm 厚硬質木板）",
          "detail": "跌落至平坦混凝土或金屬地板（onto a flat concrete or metal floor）。金屬地板需防止外部短路。平整堅固之水泥地面或平鋪於堅固基座上的厚度 50 mm 硬質木板。",
          "source_reference": "7.2.3.2 b)；7.2.3.3 b)"
        },
        "orientation": {
          "value": "< 7 kg：隨機方向；7～20 kg：底部朝下；≥ 20 kg：同一最短邊與同一角",
          "detail": "質量 < 7 kg 任意方位；7～20 kg 底部朝下；≥ 20 kg 針對同一角與最短邊跌落（7.2.3.2 b、7.2.3.3 b）。",
          "source_reference": "7.2.3.2 b)；7.2.3.3 b)"
        },
        "applicability": {
          "value": "可測試代表性子單元",
          "detail": "若電池系統可分為較小單元，可測試代表性子單元。製造商可為測試單元添加最終電池系統中的功能，須明確聲明測試單元。",
          "source_reference": "7.2.3.1"
        },
        "sample_quantity": {
          "value": "1 個以上",
          "detail": "試驗數量為 1 個以上。",
          "source_reference": "Table 1；7.2.3.1 表2"
        },
        "pre_conditioning": {
          "value": "依製造商指定方法充電",
          "detail": "在環境溫度 25 ± 5 °C 下，以 0.2 It A 放電至指定的終止電壓，接著依製造商指定的方法進行充電。",
          "source_reference": "7.1"
        },
        "observation_period": {
          "value": "靜置 1 小時以上",
          "detail": "試驗後，將試驗對象放置 1 小時以上，並進行外觀檢查。",
          "source_reference": "7.2.3.2 b)；7.2.3.3 b)"
        }
      },
      "acceptance_criteria": {
        "summary": "無起火、無爆炸",
        "details": [
          "無起火 (No fire)",
          "無爆炸 (No explosion)"
        ]
      },
      "exemptions": [],
      "related_tests": [],
      "source_reference": "JIS C 8715-2:2019, Clause 7.2.3, Table 2, Figure 2-4",
      "original_text_snippet": ""
    },
    {
      "id": "JISC8715-2-7.2.4",
      "normalized_id": "THERM-ABUSE",
      "name_zh": "熱濫用測試 (Thermal Abuse Test)",
      "name_en": "Thermal Abuse Test (Cell or Cell Block)",
      "section": "7.2.4",
      "category": "THERM",
      "subcategory": "熱濫用 (Thermal Abuse / Heating)",
      "test_objects": [
        "CELL",
        "MODULE"
      ],
      "conditions": {
        "soc": {
          "value": "100% SOC",
          "detail": "完全充電的電芯在 25 ± 5 °C 環境溫度下穩定（Each fully charged cell, stabilized in an ambient temperature of 25 °C ± 5 °C）。",
          "source_reference": "7.2.4 b)"
        },
        "initial_temperature": {
          "value": "25 ± 5 °C",
          "detail": "環境溫度 25 ± 5 °C 下穩定後放入烤箱。",
          "source_reference": "7.2.4 b)"
        },
        "oven_type": {
          "value": "自然對流或空氣循環烘箱",
          "detail": "放入重力型或循環空氣對流烤箱（placed in a gravity or circulating air-convection oven）。",
          "source_reference": "7.2.4 b)"
        },
        "heating_rate": {
          "value": "5 ± 2 °C/min",
          "detail": "烤箱溫度以 5 ± 2 °C/min 的速率升溫（The oven temperature is raised at a rate of 5 °C/min ± 2 °C/min）。",
          "source_reference": "7.2.4 b)"
        },
        "target_temperature": {
          "value": "85 ± 5 °C",
          "detail": "升溫至 85 ± 5 °C（to a temperature of 85 °C ± 5 °C）。注意：此溫度低於 IEC 62133-2 的 130 °C 目標溫度。",
          "source_reference": "7.2.4 b)"
        },
        "duration": {
          "value": "保持 3 小時",
          "detail": "電芯在此溫度下維持 3 小時後結束測試（The cell remains at this temperature for 3 小時 before the test is discontinued）。",
          "source_reference": "7.2.4 b)"
        },
        "sample_quantity": {
          "value": "1 個以上",
          "detail": "試驗數量為 1 個以上。",
          "source_reference": "Table 1；7.2.4"
        },
        "pre_conditioning": {
          "value": "依製造商指定方法充電",
          "detail": "在環境溫度 25 ± 5 °C 下，以 0.2 It A 放電至指定的終止電壓，接著依製造商指定的方法進行充電。",
          "source_reference": "7.1"
        }
      },
      "acceptance_criteria": {
        "summary": "無起火、無爆炸",
        "details": [
          "無起火 (No fire)",
          "無爆炸 (No explosion)"
        ]
      },
      "exemptions": [],
      "related_tests": [],
      "source_reference": "JIS C 8715-2:2019, Clause 7.2.4",
      "original_text_snippet": ""
    },
    {
      "id": "JISC8715-2-7.2.5",
      "normalized_id": "ELEC-OC",
      "name_zh": "過充電測試 (Overcharge Test)",
      "name_en": "Overcharge Test (Cell or Cell Block)",
      "section": "7.2.5",
      "category": "ELEC",
      "subcategory": "過充電 (Overcharge)",
      "test_objects": [
        "CELL",
        "MODULE"
      ],
      "conditions": {
        "applicability": {
          "value": "僅限單一充電電壓控制/保護的電池系統",
          "detail": "此測試僅適用於只有單一充電電壓控制或保護的電池系統。提供兩個或以上獨立充電電壓保護/控制的電池系統可豁免此測試。",
          "source_reference": "7.2.5"
        },
        "soc": {
          "value": "0% SOC (放電至終止電壓)",
          "detail": "測試電池系統先以 0.2 It A 恆流放電至製造商指定的終止電壓。",
          "source_reference": "7.2.5 b)"
        },
        "temperature": {
          "value": "25 ± 5 °C",
          "detail": "測試在環境溫度 25 ± 5 °C 下進行。",
          "source_reference": "7.2.5 b)"
        },
        "charging_current": {
          "value": "推薦充電器的最大電流",
          "detail": "以推薦充電器的最大電流進行充電（charged at the maximum current of the recommended charger）。",
          "source_reference": "7.2.5 b)"
        },
        "charging_voltage": {
          "value": "超過最高充電電壓上限 20%",
          "detail": "設定充電電壓超過最高充電電壓上限 20%（若製造商無指定充電器則設定為 2.0 倍上限充電電壓）。供電電壓足以維持最大電流。",
          "source_reference": "7.2.5 b)"
        },
        "termination": {
          "value": "直到保護電路動作終止充電；或溫度達穩態（30 分鐘變化 < 10 °C）",
          "detail": "測試持續直到保護裝置中斷充電，或直到外殼溫度達到穩定狀態（30 分鐘內溫度變化小於 10 °C）且已完全放電/充電停止。",
          "source_reference": "7.2.5 b)"
        },
        "sample_quantity": {
          "value": "1 個以上",
          "detail": "試驗數量為 1 個以上。",
          "source_reference": "Table 1；7.2.5"
        },
        "pre_conditioning": {
          "value": "依製造商指定方法充電",
          "detail": "在環境溫度 25 ± 5 °C 下，以 0.2 It A 放電至指定的終止電壓，接著依製造商指定的方法進行充電。",
          "source_reference": "7.1"
        }
      },
      "acceptance_criteria": {
        "summary": "無起火、無爆炸",
        "details": [
          "無起火 (No fire)",
          "無爆炸 (No explosion)"
        ]
      },
      "exemptions": [
        "電池系統提供兩個或以上獨立充電電壓控制/保護時可豁免。例如：(1) 電芯電壓監測裝置控制充電電流防止超過上限充電電壓；加上 (2) 診斷監測系統偵測電芯電壓監測裝置故障並終止充電（如比對電池系統總電壓與各電芯電壓加總值）。(7.2.5 NOTE)"
      ],
      "related_tests": [
        "JISC8715-2-8.2.2"
      ],
      "source_reference": "JIS C 8715-2:2019, Clause 7.2.5",
      "original_text_snippet": ""
    },
    {
      "id": "JISC8715-2-7.2.6",
      "normalized_id": "ELEC-FD",
      "name_zh": "強制放電測試 (Forced Discharge Test)",
      "name_en": "Forced Discharge Test (Cell or Cell Block)",
      "section": "7.2.6",
      "category": "ELEC",
      "subcategory": "強制放電 (Forced Discharge)",
      "test_objects": [
        "CELL",
        "MODULE"
      ],
      "conditions": {
        "soc": {
          "value": "0% SOC (放電至終止電壓)",
          "detail": "電芯先以 0.2 It A 恆流放電至製造商指定的終止放電電壓。",
          "source_reference": "7.2.6 b)"
        },
        "temperature": {
          "value": "25 ± 5 °C",
          "detail": "測試在環境溫度 25 ± 5 °C 下進行。",
          "source_reference": "7.2.6 b)"
        },
        "forced_discharge_current": {
          "value": "1.0 It A",
          "detail": "以 1 It A（1.0 It A）恆流進行強制放電（subjected to a forced discharge at 1 It A）。",
          "source_reference": "7.2.6 b)"
        },
        "target_voltage": {
          "value": "具雙重保護：-Uup；單一或無保護：-(n-1) × Uup",
          "detail": "情況 1（提供兩組獨立保護）：強制放電至上限充電電壓的負值 (-Uup)。情況 2（單一保護或無保護）：強制放電至 -(n-1) × Uup（n 為串聯電芯數）。若達到目標電壓，降低電流以維持該電壓至 90 分鐘測試結束。",
          "source_reference": "7.2.6 b)"
        },
        "duration": {
          "value": "90 分鐘",
          "detail": "測試持續 90 分鐘。",
          "source_reference": "7.2.6 b)"
        },
        "sample_quantity": {
          "value": "1 個以上",
          "detail": "試驗數量為 1 個以上。",
          "source_reference": "Table 1；7.2.6"
        },
        "pre_conditioning": {
          "value": "依製造商指定方法充電",
          "detail": "在環境溫度 25 ± 5 °C 下，以 0.2 It A 放電至指定的終止電壓，接著依製造商指定的方法進行充電。",
          "source_reference": "7.1"
        }
      },
      "acceptance_criteria": {
        "summary": "無起火、無爆炸",
        "details": [
          "無起火 (No fire)",
          "無爆炸 (No explosion)"
        ]
      },
      "exemptions": [],
      "related_tests": [],
      "source_reference": "JIS C 8715-2:2019, Clause 7.2.6",
      "original_text_snippet": ""
    },
    {
      "id": "JISC8715-2-7.3.2",
      "normalized_id": "ELEC-SC-INT",
      "name_zh": "強制內部短路測試 (Internal Short-Circuit Test)",
      "name_en": "Internal Short-Circuit Test (Cell) — Design Evaluation",
      "section": "7.3.2",
      "category": "ELEC",
      "subcategory": "強制內部短路 (Forced Internal Short Circuit)",
      "test_objects": [
        "CELL"
      ],
      "conditions": {
        "applicability": {
          "value": "圓柱形及方形電芯（設計評估）",
          "detail": "針對圓柱形電芯和方形電芯的強制內部短路測試。設計評估性質，由電芯製造商或第三方實驗室執行。",
          "source_reference": "7.3.2 a)"
        },
        "charging_procedure": {
          "value": "0.2 It A 放電 → CC-CV 充電至 0.05 It A",
          "detail": "先以 0.2 It A 恆流放電至指定終止電壓。然後以上限充電電壓及製造商指定電流進行恆流-恆壓 (CC-CV) 充電，直到充電電流降至 0.05 It A。",
          "source_reference": "7.3.2 b)"
        },
        "temperature": {
          "value": "25 ± 5 °C",
          "detail": "所有測試在環境溫度 25 ± 5 °C 下進行。鋁塑膜袋中的捲芯和鎳顆粒放入溫控箱 45 ± 15 分鐘。",
          "source_reference": "7.3.2 b)"
        },
        "crush_speed": {
          "value": "0.1 mm/s",
          "detail": "壓裝具以 0.1 mm/s 的速度下壓，同時監測電芯電壓。",
          "source_reference": "7.3.2 b)"
        },
        "force_limit": {
          "value": "圓柱形 800 N；方形 400 N",
          "detail": "圓柱形電芯若壓力達到 800 N 仍未發生 50 mV 電壓降，立即停止下壓；方形電芯最大壓力為 400 N。對於堆疊式或折疊式電極方形電芯，鎳顆粒應插入最外側正負電極對的中心位置。",
          "source_reference": "7.3.2 b)"
        },
        "short_circuit_detection": {
          "value": "電壓降 > 50 mV",
          "detail": "以大於每秒 100 次的速率監測電壓。若電壓相對初始電壓下降超過 50 mV，即判定發生內部短路。也可使用低於 50 mV 的閾值，但需使用足夠精度的高精度電壓計並確認短路位置。",
          "source_reference": "7.3.2 b)"
        },
        "hold_after_short": {
          "value": "偵測到電壓降 > 50 mV 時立即停止，保持 30 秒",
          "detail": "偵測到內部短路時立即停止下壓，保持壓裝具位置 30 秒後釋放壓力。",
          "source_reference": "7.3.2 b)"
        },
        "apparatus": {
          "value": "10 mm × 10 mm 不鏽鋼軸（丁腈橡膠／壓克力樹脂）與微型鎳小片",
          "detail": "加壓治具為 10 mm × 10 mm 不鏽鋼軸，表面貼覆丁腈橡膠或 5 × 5 mm（2 mm 厚）壓克力樹脂，搭配高 0.2 mm、寬 0.1 mm、各邊長 1.0 mm 之微型 L 型小鎳片；樣品準備參照 IEC 62133-2:2017 附錄 A.5 及 A.6 規定（7.3.2 b）。",
          "source_reference": "7.3.2 b)"
        },
        "sample_quantity": {
          "value": "依 JIS C 8712:2015",
          "detail": "試驗數量依 JIS C 8712:2015 之 8.3.8 規定。",
          "source_reference": "Table 1；7.3.2"
        },
        "pre_conditioning": {
          "value": "依製造商指定方法充電",
          "detail": "在環境溫度 25 ± 5 °C 下，以 0.2 It A 放電至指定的終止電壓，接著依製造商指定的方法進行充電。",
          "source_reference": "7.1"
        }
      },
      "acceptance_criteria": {
        "summary": "無起火",
        "details": [
          "無起火 (No fire)"
        ]
      },
      "exemptions": [
        "此為設計評估測試，須由電芯製造商或第三方測試機構執行 (7.3.2 a))",
        "可選擇以 7.3.3 蔓延測試替代本測試（7.3.1 規定：須以 7.3.2 或 7.3.3 至少一項證明安全性）"
      ],
      "related_tests": [
        "JISC8715-2-7.3.3"
      ],
      "source_reference": "JIS C 8715-2:2019, Clause 7.3.2, Figure 5",
      "original_text_snippet": ""
    },
    {
      "id": "JISC8715-2-7.3.3",
      "normalized_id": "THERM-PROP",
      "name_zh": "蔓延測試 / 熱擴散測試 (Propagation Test)",
      "name_en": "Propagation Test (Battery System)",
      "section": "7.3.3",
      "category": "THERM",
      "subcategory": "熱擴散 (Thermal Propagation / Thermal Runaway)",
      "test_objects": [
        "PACK_SYSTEM"
      ],
      "conditions": {
        "soc": {
          "value": "100% 滿充電",
          "detail": "電池系統依製造商規定方法完全充電。",
          "source_reference": "7.3.3 b)"
        },
        "temperature": {
          "value": "25 ± 5 °C",
          "detail": "測試在環境溫度 25 ± 5 °C 下進行。",
          "source_reference": "7.3.3 b)"
        },
        "trigger": {
          "value": "加熱、針刺、過充或雷射照射等（製造商選定最能引發熱失控之方法）",
          "detail": "熱失控可透過多種方法觸發，包括但不限於：電芯內部或外部加熱、針刺、過充、外部短路、雷射照射等。製造商應選擇最能可靠引發熱失控的方法並提供理由。",
          "source_reference": "7.3.3 b)"
        },
        "termination_for_trigger": {
          "value": "熱失控觸發後立即停止",
          "detail": "一旦目標電芯發生熱失控（如溫度急劇上升、電壓突降、冒煙或排氣），觸發源（如加熱器或充電電源）應立即關閉或停止。",
          "source_reference": "7.3.3 b)"
        },
        "flame_indicator": {
          "value": "為引入觸發源可進行最小必要修改",
          "detail": "為將觸發設備（如加熱器、熱電偶、針刺機構）引入電池系統內部，允許對樣品進行最小限度的必要修改，但不得影響系統的熱擴展防護特性。",
          "source_reference": "7.3.3 b)"
        },
        "sample_quantity": {
          "value": "1 個以上",
          "detail": "試驗數量為 1 個以上。",
          "source_reference": "Table 1；7.3.3"
        },
        "pre_conditioning": {
          "value": "依製造商指定方法充電",
          "detail": "在環境溫度 25 ± 5 °C 下，以 0.2 It A 放電至指定的終止電壓，接著依製造商指定的方法進行充電。",
          "source_reference": "7.1"
        }
      },
      "acceptance_criteria": {
        "summary": "電池系統無外部起火、無外殼破裂",
        "details": [
          "電池系統無外部起火 (No external fire from the battery system)",
          "電池系統外殼無破裂 (No battery system case rupture)",
          "若電池系統無外殼，製造商須指定防火保護區域",
          "註：目標電芯本身起火或外殼破裂是可接受的，因其為測試目的故意觸發 (Fire or battery system case rupture caused by the target cell is acceptable because the first thermal runaway is intentionally made for the test purpose as a trigger)"
        ]
      },
      "exemptions": [
        "可選擇以 7.3.2 內部短路測試替代本測試（7.3.1 規定：須以 7.3.2 或 7.3.3 至少一項證明安全性）"
      ],
      "related_tests": [
        "JISC8715-2-7.3.2"
      ],
      "source_reference": "JIS C 8715-2:2019, Clause 7.3.3, Annex B, Annex C",
      "original_text_snippet": ""
    },
    {
      "id": "JISC8715-2-8.2.2",
      "normalized_id": "ELEC-OC",
      "name_zh": "過充電壓控制測試 (Overcharge Control of Voltage) — BMS",
      "name_en": "Overcharge Control of Voltage (Battery System)",
      "section": "8.2.2",
      "category": "ELEC",
      "subcategory": "過充電 (Overcharge) — BMS 功能測試",
      "test_objects": [
        "PACK_SYSTEM"
      ],
      "conditions": {
        "soc": {
          "value": "0% SOC (放電至終止電壓)",
          "detail": "電池系統以 0.2 It A 的定電流放電至單電池製造商指定的放電終止電壓 (0.2 It Aの定電流で，単電池の製造業者が指定する放電終止電圧まで放電する)。",
          "source_reference": "8.2.2 b)"
        },
        "temperature": {
          "value": "25 ± 5 °C",
          "detail": "測試在環境溫度 25 ± 5 °C 下進行。",
          "source_reference": "8.2.2 b)"
        },
        "charging_current": {
          "value": "推薦充電器的最大電流",
          "detail": "以推薦充電器的最大電流進行充電（charged at the maximum current of the recommended charger）。",
          "source_reference": "8.2.2 b)"
        },
        "charging_voltage": {
          "value": "每電芯上限充電電壓 + 10%",
          "detail": "設定電壓超過每個電芯上限充電電壓 10%（with set voltage exceeding the upper limit charging voltage by 10 % for each cell）。",
          "source_reference": "8.2.2 b)"
        },
        "operating_conditions": {
          "value": "正常操作條件，冷卻系統運作；充電停止後監測 1 小時",
          "detail": "在正常操作條件下進行，冷卻系統（若有）須運作。主接觸器閉合，電池系統由 BMS 控制。數據擷取/監測在充電停止後繼續 1 小時。",
          "source_reference": "8.2.2 b)"
        },
        "termination": {
          "value": "直到 BMS 終止充電（失效備援：電芯電壓達 103% 上限或超過上限 1 分鐘後停止）",
          "detail": "測試持續至 BMS 終止充電。若 BMS 未能終止充電，應在適當時機出於安全原因停止測試，例如電芯電壓達到上限充電電壓的 103% 或超過上限充電電壓 1 分鐘後。",
          "source_reference": "8.2.2 b)"
        },
        "post_test_monitoring": {
          "value": "BMS 終止充電後 1 小時",
          "detail": "數據擷取/監測在充電停止後繼續 1 小時 (Data acquisition/monitoring shall be continued for 1 小時 after charging is stopped)。",
          "source_reference": "8.2.2 b)"
        },
        "sample_quantity": {
          "value": "1 個以上",
          "detail": "試驗數量為 1 個以上。",
          "source_reference": "Table 1；8.2.2"
        },
        "pre_conditioning": {
          "value": "依製造商指定方法充電",
          "detail": "在環境溫度 25 ± 5 °C 下，以 0.2 It A 放電至指定的終止電壓，接著依製造商指定的方法進行充電。",
          "source_reference": "7.1"
        }
      },
      "acceptance_criteria": {
        "summary": "BMS 在超過上限充電電壓前終止充電；無起火、無爆炸",
        "details": [
          "BMS 須在超過電芯上限充電電壓前終止充電 (BMS terminates charging before exceeding the upper limit charging voltage)",
          "無起火 (No fire)",
          "無爆炸 (No explosion)",
          "註：BMS 可通過接觸器、繼電器、場效電晶體 (FET)、斷路器、電磁開關等方式終止主電路充電電流"
        ]
      },
      "exemptions": [],
      "related_tests": [
        "JISC8715-2-7.2.5",
        "JISC8715-2-8.2.3",
        "JISC8715-2-8.2.4"
      ],
      "source_reference": "JIS C 8715-2:2019, Clause 8.2.2, Figure 7",
      "original_text_snippet": ""
    },
    {
      "id": "JISC8715-2-8.2.3",
      "normalized_id": "ELEC-OCUR",
      "name_zh": "過充電流控制測試 (Overcharge Control of Current) — BMS",
      "name_en": "Overcharge Control of Current (Battery System)",
      "section": "8.2.3",
      "category": "ELEC",
      "subcategory": "過電流 (Over-current) — BMS 功能測試",
      "test_objects": [
        "PACK_SYSTEM"
      ],
      "conditions": {
        "current": {
          "value": "充電：最大充電電流 + 20%",
          "detail": "以超過最大充電電流 20% 的電流進行充電（charged at a current exceeding the maximum charging current by 20 %）。",
          "source_reference": "8.2.3 b)"
        },
        "soc": {
          "value": "0% SOC (放電至終止電壓)",
          "detail": "測試電池系統先以 0.2 It A 恆流放電至製造商指定的終止電壓。",
          "source_reference": "8.2.3 b)"
        },
        "temperature": {
          "value": "25 ± 5 °C",
          "detail": "測試在環境溫度 25 ± 5 °C 下進行。",
          "source_reference": "8.2.3 b)"
        },
        "operating_conditions": {
          "value": "正常操作條件，冷卻系統運作，所有 BMS 功能完全運作",
          "detail": "在正常操作條件下進行，冷卻系統（若有）須運作。主接觸器閉合，電池系統由 BMS 控制。測試期間電池系統的所有功能須按設計完全運作。數據擷取和/或監測在充電停止後繼續 1 小時。",
          "source_reference": "8.2.3 b)"
        },
        "post_test_monitoring": {
          "value": "充電停止後 1 小時",
          "detail": "數據擷取和/或監測在充電停止後繼續 1 小時 (Data acquisition and/or monitoring shall be continued for 1 小時 after charging is stopped)。",
          "source_reference": "8.2.3 b)"
        },
        "sample_quantity": {
          "value": "1 個以上",
          "detail": "試驗數量為 1 個以上。",
          "source_reference": "Table 1；8.2.3"
        },
        "pre_conditioning": {
          "value": "依製造商指定方法充電",
          "detail": "在環境溫度 25 ± 5 °C 下，以 0.2 It A 放電至指定的終止電壓，接著依製造商指定的方法進行充電。",
          "source_reference": "7.1"
        }
      },
      "acceptance_criteria": {
        "summary": "BMS 偵測過充電流並控制於最大充電電流以下；無起火、無爆炸",
        "details": [
          "BMS 須偵測過充電流 (The BMS shall detect the overcharging current)",
          "BMS 須控制充電於最大充電電流以下 (shall control the charging below the maximum charging current)",
          "無起火 (No fire)",
          "無爆炸 (No explosion)"
        ]
      },
      "exemptions": [
        "若上層系統的最大充電電流能力低於電池系統的最大充電電流，可豁免此測試 (If the maximum ability of charging current of the upper system is lower than the maximum charging current for the battery system, this test may be waived) (8.2.3)"
      ],
      "related_tests": [
        "JISC8715-2-8.2.2",
        "JISC8715-2-8.2.4"
      ],
      "source_reference": "JIS C 8715-2:2019, Clause 8.2.3",
      "original_text_snippet": ""
    },
    {
      "id": "JISC8715-2-8.2.4",
      "normalized_id": "THERM-ABUSE",
      "name_zh": "過熱控制測試 (Overheating Control) — BMS",
      "name_en": "Overheating Control (Battery System)",
      "section": "8.2.4",
      "category": "THERM",
      "subcategory": "熱濫用 (Thermal Abuse / Heating) — BMS 功能測試",
      "test_objects": [
        "PACK_SYSTEM"
      ],
      "conditions": {
        "soc": {
          "value": "50% 額定容量 (先完放再充電至 50%)",
          "detail": "測試電池系統先以 0.2 It A 恆流放電至製造商指定的終止電壓，然後以推薦電流充電至額定容量的 50%。",
          "source_reference": "8.2.4 b)"
        },
        "initial_temperature": {
          "value": "25 ± 5 °C",
          "detail": "初始環境溫度 25 ± 5 °C。",
          "source_reference": "8.2.4 b)"
        },
        "target_temperature": {
          "value": "最高操作溫度 + 5 °C",
          "detail": "電池系統溫度升高至超過最高操作溫度 5 °C。在升高溫度下繼續充電，直到 BMS 終止充電。數據擷取/監測在序列停止後繼續 1 小時。在正常操作條件下進行，主接觸器閉合由 BMS 控制，但冷卻系統（若有）須斷開。",
          "source_reference": "8.2.4 b)"
        },
        "post_test_monitoring": {
          "value": "BMS 終止充電後 1 小時",
          "detail": "數據擷取/監測在序列停止後繼續 1 小時 (Data acquisition/monitoring shall be continued for one hour after the sequence is stopped (e.g. the BMS has terminated charging))。",
          "source_reference": "8.2.4 b)"
        },
        "sample_quantity": {
          "value": "1 個以上",
          "detail": "試驗數量為 1 個以上。",
          "source_reference": "Table 1；8.2.4"
        },
        "pre_conditioning": {
          "value": "依製造商指定方法充電",
          "detail": "在環境溫度 25 ± 5 °C 下，以 0.2 It A 放電至指定的終止電壓，接著依製造商指定的方法進行充電。",
          "source_reference": "7.1"
        }
      },
      "acceptance_criteria": {
        "summary": "BMS 偵測過熱溫度並終止充電；所有功能正常運作；無起火、無爆炸",
        "details": [
          "BMS 須偵測過熱溫度並終止充電 (The BMS shall detect the overheat temperature and shall terminate charging)",
          "測試期間電池系統所有功能須按設計完全運作 (During the test, all functions of the battery system shall be fully operational as designed)",
          "無起火 (No fire)",
          "無爆炸 (No explosion)"
        ]
      },
      "exemptions": [],
      "related_tests": [
        "JISC8715-2-8.2.2",
        "JISC8715-2-8.2.3"
      ],
      "source_reference": "JIS C 8715-2:2019, Clause 8.2.4",
      "original_text_snippet": ""
    }
  ],
  "test_sequence": {
    "description": "JIS C 8715-2 的試驗分為三大區塊：7.2 節（合理可預見誤用試驗）、7.3 節（內部短路設計評估）與 8.2 節（BMS 功能試驗），標準未規定特定的試驗執行順序。7.3.1 規定以 7.3.2（單電池內部短路試驗）或 7.3.3（電池系統類燒試驗）其中一項實施；8.2.1 規定電池系統製造商應實施 8.2.2～8.2.4 試驗。",
    "groups": [
      {
        "group": "7.2 合理可預見誤用測試 (Reasonably Foreseeable Misuse)",
        "tests": [
          "JISC8715-2-7.2.1",
          "JISC8715-2-7.2.2",
          "JISC8715-2-7.2.3",
          "JISC8715-2-7.2.4",
          "JISC8715-2-7.2.5",
          "JISC8715-2-7.2.6"
        ],
        "rule": "電芯/電芯組/電池系統層級的基本安全測試",
        "source_reference": "7.2"
      },
      {
        "group": "7.3 內部短路設計評估 (Internal Short-Circuit Design Evaluation)",
        "tests": [
          "JISC8715-2-7.3.2",
          "JISC8715-2-7.3.3"
        ],
        "rule": "須以 7.3.2（電芯層級）或 7.3.3（系統層級）至少一項證明內部短路不會導致電池系統起火或火焰蔓延 (This shall be demonstrated either at the cell level according to 7.3.2 or at the battery system level according to 7.3.3)",
        "source_reference": "7.3.1"
      },
      {
        "group": "8.2 BMS 功能安全測試 (Battery Management System Tests)",
        "tests": [
          "JISC8715-2-8.2.2",
          "JISC8715-2-8.2.3",
          "JISC8715-2-8.2.4"
        ],
        "rule": "評估 BMS 的充電電壓控制、充電電流控制及過熱保護功能",
        "source_reference": "8.2.1 ~ 8.2.4"
      }
    ]
  },
  "global_exemptions": [
    {
      "id": "GE-01",
      "description": "過充電測試 (7.2.5) 豁免：電池系統提供兩個或以上獨立充電電壓控制/保護時可豁免",
      "detail": "例如：(1) 電芯電壓監測裝置控制充電電流防止超過上限充電電壓；加上 (2) 診斷監測系統偵測電芯電壓監測裝置故障並終止充電（如比對電池系統總電壓與各電芯電壓加總值）。",
      "applicable_tests": [
        "JISC8715-2-7.2.5"
      ],
      "source_reference": "7.2.5"
    },
    {
      "id": "GE-02",
      "description": "過充電流控制測試 (8.2.3) 豁免：若上層系統最大充電電流能力低於電池系統最大充電電流時可豁免",
      "applicable_tests": [
        "JISC8715-2-8.2.3"
      ],
      "source_reference": "8.2.3"
    },
    {
      "id": "GE-03",
      "description": "內部短路測試 (7.3.2) 與蔓延測試 (7.3.3) 為二擇一：須以其中一項證明安全性",
      "detail": "7.3.1 規定須以 7.3.2（電芯內部短路測試）或 7.3.3（電池系統蔓延測試）至少一項證明內部短路不會導致電池系統起火或火焰蔓延至系統外部。",
      "applicable_tests": [
        "JISC8715-2-7.3.2",
        "JISC8715-2-7.3.3"
      ],
      "source_reference": "7.3.1"
    },
    {
      "id": "GE-04",
      "description": "電池系統可測試代表性子單元替代完整系統（跌落測試）",
      "detail": "若電池系統可分為較小單元，可測試代表性子單元。製造商可為測試單元添加最終電池系統中的功能，須明確聲明測試單元。",
      "applicable_tests": [
        "JISC8715-2-7.2.3"
      ],
      "source_reference": "7.2.3.1, Table 2"
    }
  ],
  "bms_requirements": {
    "section": "8.1 ~ 8.2",
    "description": "BMS 功能安全要求。BMS 須評估電芯和電池系統狀態，維持在指定電芯操作區域內。電池系統的安全關鍵電氣/電子/軟體控制須進行功能安全分析。",
    "functional_safety_standards": [
      "IEC 61508 (all parts)",
      "IEC 60730-1:2020, Annex H",
      "ISO 13849 (all parts)"
    ],
    "key_factors": [
      "電壓 (Voltage)",
      "溫度 (Temperature)",
      "電流 (Current)"
    ],
    "hazard_analysis_required": true,
    "risk_assessment_required": true,
    "sil_target_required": true,
    "tests": [
      "JISC8715-2-8.2.2",
      "JISC8715-2-8.2.3",
      "JISC8715-2-8.2.4"
    ],
    "source_reference": "8.1, 8.2.1"
  },
  "cross_validation_notes": {
    "description": "三來源交叉驗證結果",
    "sources_compared": [
      "Gemini CLI markdown (IEC62619_zh-TW_standardized.md)",
      "Original OCR markdown (IEC62619-2022.md) — 權威來源",
      "Batch1 JSON (IEC62619_structured.json)"
    ],
    "discrepancies_found": [
      {
        "parameter": "7.2.1 外部短路 - 外部電阻值",
        "gemini_value": "30 mΩ ± 10 mΩ",
        "ocr_value": "30 mΩ ± 10 mΩ",
        "batch_value": "30 ± 10 mΩ",
        "resolution": "三來源完全一致。",
        "resolved_value": "30 ± 10 mΩ"
      },
      {
        "parameter": "7.2.2 撞擊測試 - test_objects 對應",
        "gemini_value": "電芯/電芯組",
        "ocr_value": "cell or cell block",
        "batch_value": "CELL, CELL_BLOCK",
        "resolution": "Schema v2.0 將 CELL_BLOCK 統一為 MODULE（並聯組合）。Batch JSON 使用舊分類 CELL_BLOCK。",
        "resolved_value": "CELL, MODULE"
      },
      {
        "parameter": "7.2.4 熱濫用 - 目標溫度",
        "gemini_value": "85°C",
        "ocr_value": "85 °C ± 5 °C",
        "batch_value": "85 ± 5°C",
        "resolution": "三來源一致。Gemini 缺少容差 ± 5 °C。以 OCR 為準。",
        "resolved_value": "85 ± 5 °C"
      },
      {
        "parameter": "7.2.5 過充電 - 充電電流描述",
        "gemini_value": "最大充電電流直至充電終止",
        "ocr_value": "maximum specified charging current of the battery system until the voltage reaches the maximum voltage value",
        "batch_value": "Maximum specified charging current of battery system",
        "resolution": "Gemini 描述過於簡略。OCR 明確指定充電至「原充電控制不工作時的最大電壓值」。以 OCR 為準。",
        "resolved_value": "以電池系統最大充電電流恆流充電，直至電壓達到原充電控制失效時的最大電壓值"
      },
      {
        "parameter": "7.3.3 蔓延測試 - test_objects 對應",
        "gemini_value": "電池系統",
        "ocr_value": "battery system",
        "batch_value": "BATTERY_SYSTEM",
        "resolution": "Schema v2.0 將 BATTERY_SYSTEM 統一為 PACK_SYSTEM。",
        "resolved_value": "PACK_SYSTEM"
      },
      {
        "parameter": "8.2.4 過熱控制 - batch JSON 中獨立測試條目",
        "gemini_value": "未獨立列出",
        "ocr_value": "獨立測試 (8.2.4)",
        "batch_value": "僅在 bms_requirements.tests_required 中提及",
        "resolution": "OCR 明確定義 8.2.4 為獨立測試，有完整 requirement/test/criteria 結構。Schema v2.0 將其作為獨立測試條目。",
        "resolved_value": "獨立測試條目 IEC62619-8.2.4"
      }
    ],
    "validation_summary": "所有關鍵測試參數（溫度、電阻值、力、電流、持續時間）在三來源之間一致。主要差異為：(1) test_objects 命名（CELL_BLOCK → MODULE, BATTERY_SYSTEM → PACK_SYSTEM）；(2) Gemini markdown 缺少部分容差值；(3) Batch JSON 未將 8.2.4 過熱控制列為獨立測試。以 OCR 原文為最終權威來源。"
  },
  "metadata": {
    "schema_version": "2.0",
    "created_by": "暫存腳本 scratch_generate_jis.cjs（commit 3b4899d；腳本已於 2026-09-24 刪除）",
    "created_date": "2026-08-07",
    "extraction_method": "以 data/IEC62619.json 為基底，改寫文件資訊與測試 id，再依 JIS C 8715-2:2019 附錄 JA 修改 7.2.3、7.2.5、7.2.6、7.3.2、8.2.2 五項測試。",
    "source_files": [
      "docs/source_pdfs/2026-08-06/JISC8715-2_2019 産業用リチウム二次電池の単電池及び電池システム－第２部：安全性要求事.pdf"
    ],
    "caveat": "JIS C 8715-2:2019 對應 IEC 62619:2017（MOD），但基底資料取自 IEC 62619:2022；兩版之間的差異尚未逐條對照 JIS 原文核對。",
    "total_tests": 11,
    "total_terms": 11,
    "base_data_metadata": {
      "schema_version": "2.0",
      "created_by": "Battery Safety Standards Agent",
      "created_date": "2026-05-22",
      "extraction_method": "三來源交叉驗證：Gemini CLI markdown, Original OCR markdown (authoritative), Batch1 structured JSON",
      "source_files": [
        "/Users/Openclaw/Documents/Standard-dictionary/資料庫/02_Standardized_Markdown/IEC62619_zh-TW_standardized.md",
        "/Users/Openclaw/Documents/Henry & Beta/Standards/IEC62619-2022.md",
        "/Users/Openclaw/Documents/Standard-dictionary/batch1/content/IEC62619_structured.json"
      ],
      "total_tests": 11,
      "total_terms": 11,
      "notes": [
        "IEC 62619:2022 Edition 2.0 為工業應用二次鋰電池安全標準，為 IEC 62133-2（可攜式）的工業對應版本",
        "主要差異：IEC 62619 熱濫用目標溫度 85°C（IEC 62133-2 為 130°C）；IEC 62619 包含 BMS 功能安全測試及蔓延測試",
        "測試分三大區塊：7.2（誤用測試, 6 項）、7.3（設計評估, 2 項, 二擇一）、8.2（BMS 測試, 3 項）",
        "7.3.2 內部短路與 7.3.3 蔓延測試為「至少擇一」關係，非全部必須",
        "外部短路電阻 30 mΩ（vs IEC 62133-2 的 80 mΩ），反映工業應用的不同使用場景",
        "跌落測試依質量分為全跌落（< 20 kg）和棱角跌落（≥ 20 kg），反映工業電池較大的重量特性"
      ]
    },
    "enrichment": "2026-09-26 已逐項對照原文核對試驗程序欄位：有原文依據者改為原文規定並附條款（source_reference），原文未規定者刪除。",
    "parameter_review": [
      "2026-11-05：依原文補齊試驗參數（JISC8715-2-7.2.1、JISC8715-2-7.2.2、JISC8715-2-7.2.3、JISC8715-2-7.2.4、JISC8715-2-7.2.5、JISC8715-2-7.2.6、JISC8715-2-7.3.2、JISC8715-2-7.3.3、JISC8715-2-8.2.2、JISC8715-2-8.2.3、JISC8715-2-8.2.4），出處見各欄位 source_reference。"
    ]
  }
}
